Repository: SpongeFrogy/MOF_ML

## Structure will be:

1. `\deconstructor_new` contains scripts for deconstruct `*.cif` files with `mofiq` library and database from MP...
2. `\preproces_new` contains scripts for preprocessing deconstructed data and give all to NN
3. `\neural_network_new` contains main NN scripts of `class: model`
4. `\postprocessing_new` contains all to get parameters of new compound.

File: COD metal-organic_CIFs (5642 items)/1546786.cif
#------------------------------------------------------------------------------
#$Date: 2017-08-18 11:32:54 +0300 (Fri, 18 Aug 2017) $
#$Revision: 199837 $
#$URL: file:///home/coder/svn-repositories/cod/cif/1/54/67/1546786.cif $
#------------------------------------------------------------------------------
#
# This file is available in the Crystallography Open Database (COD),
# http://www.crystallography.net/
#
# All data on this site have been placed in the public domain by the
# contributors.
#
data_1546786
loop_
_publ_author_name
'Getzschmann, Juergen'
'Senkovska, Irena'
'Wallacher, Dirk'
'Tovar, Michael'
'Fairen-Jimenez, David'
'D\"uren, Tina'
'van Baten, Jasper M.'
'Krishna, Rajamani'
'Kaskel, Stefan'
_publ_section_title
;
 Methane storage mechanism in the metal-organic framework Cu3(btc)2: An in
 situ neutron diffraction study
;
_journal_issue                   1-3
_journal_name_full               'Microporous and Mesoporous Materials'
_journal_page_first              50
_journal_page_last               58
_journal_paper_doi               10.1016/j.micromeso.2010.07.020
_journal_volume                  136
_journal_year                    2010
_chemical_formula_sum            'C18 H6 Cu3 O12'
_chemical_formula_weight         604.8762
_space_group_crystal_system      cubic
_space_group_IT_number           225
_space_group_name_Hall           '-F 4 2 3'
_space_group_name_H-M_alt        'F m -3 m'
_symmetry_space_group_name_Hall  '-F 4 2 3'
_symmetry_space_group_name_H-M   'F m -3 m'
_cell_angle_alpha                90.00
_cell_angle_beta                 90.00
_cell_angle_gamma                90.00
_cell_formula_units_Z            16
_cell_length_a                   26.2824(3)
_cell_length_b                   26.2824(3)
_cell_length_c                   26.2824(3)
_cell_volume                     18155.0(4)
_diffrn_ambient_temperature      77(2)
_diffrn_radiation_probe          neutron
_diffrn_radiation_wavelength     2.816
_diffrn_reflns_number            1896
_diffrn_reflns_theta_max         8.000
_diffrn_reflns_theta_min         156.026
_pd_calc_method                  'Rietveld Refinement'
_pd_proc_ls_prof_R_factor        3.67
_pd_proc_ls_prof_wR_expected     3.28
_pd_proc_ls_prof_wR_factor       4.90
_cod_data_source_file            10.1016_j.micromeso.2010.07.020.cif
_cod_data_source_block           Cu3btc2-activated
_cod_original_cell_volume        18154.9(3)
_cod_original_formula_sum        'C18 H6 O12 Cu3'
_cod_database_code               1546786
loop_
_space_group_symop_operation_xyz
x,y,z
-y,x,z
-x,-y,z
y,-x,z
x,-y,-z
y,x,-z
-x,y,-z
-y,-x,-z
z,x,y
-x,z,y
-z,-x,y
x,-z,y
z,-x,-y
x,z,-y
-z,x,-y
-x,-z,-y
y,z,x
y,-z,-x
z,y,-x
-y,z,-x
-z,-y,-x
-y,-z,x
z,-y,x
-z,y,x
-x,-y,-z
y,-x,-z
x,y,-z
-y,x,-z
-x,y,z
-y,-x,z
x,-y,z
y,x,z
-z,-x,-y
x,-z,-y
z,x,-y
-x,z,-y
-z,x,y
-x,-z,y
z,-x,y
x,z,y
-y,-z,-x
-y,z,x
-z,-y,x
y,-z,x
z,y,x
y,z,-x
-z,y,-x
z,-y,-x
x,y+1/2,z+1/2
-y,x+1/2,z+1/2
-x,-y+1/2,z+1/2
y,-x+1/2,z+1/2
x,-y+1/2,-z+1/2
y,x+1/2,-z+1/2
-x,y+1/2,-z+1/2
-y,-x+1/2,-z+1/2
z,x+1/2,y+1/2
-x,z+1/2,y+1/2
-z,-x+1/2,y+1/2
x,-z+1/2,y+1/2
z,-x+1/2,-y+1/2
x,z+1/2,-y+1/2
-z,x+1/2,-y+1/2
-x,-z+1/2,-y+1/2
y,z+1/2,x+1/2
y,-z+1/2,-x+1/2
z,y+1/2,-x+1/2
-y,z+1/2,-x+1/2
-z,-y+1/2,-x+1/2
-y,-z+1/2,x+1/2
z,-y+1/2,x+1/2
-z,y+1/2,x+1/2
-x,-y+1/2,-z+1/2
y,-x+1/2,-z+1/2
x,y+1/2,-z+1/2
-y,x+1/2,-z+1/2
-x,y+1/2,z+1/2
-y,-x+1/2,z+1/2
x,-y+1/2,z+1/2
y,x+1/2,z+1/2
-z,-x+1/2,-y+1/2
x,-z+1/2,-y+1/2
z,x+1/2,-y+1/2
-x,z+1/2,-y+1/2
-z,x+1/2,y+1/2
-x,-z+1/2,y+1/2
z,-x+1/2,y+1/2
x,z+1/2,y+1/2
-y,-z+1/2,-x+1/2
-y,z+1/2,x+1/2
-z,-y+1/2,x+1/2
y,-z+1/2,x+1/2
z,y+1/2,x+1/2
y,z+1/2,-x+1/2
-z,y+1/2,-x+1/2
z,-y+1/2,-x+1/2
x+1/2,y,z+1/2
-y+1/2,x,z+1/2
-x+1/2,-y,z+1/2
y+1/2,-x,z+1/2
x+1/2,-y,-z+1/2
y+1/2,x,-z+1/2
-x+1/2,y,-z+1/2
-y+1/2,-x,-z+1/2
z+1/2,x,y+1/2
-x+1/2,z,y+1/2
-z+1/2,-x,y+1/2
x+1/2,-z,y+1/2
z+1/2,-x,-y+1/2
x+1/2,z,-y+1/2
-z+1/2,x,-y+1/2
-x+1/2,-z,-y+1/2
y+1/2,z,x+1/2
y+1/2,-z,-x+1/2
z+1/2,y,-x+1/2
-y+1/2,z,-x+1/2
-z+1/2,-y,-x+1/2
-y+1/2,-z,x+1/2
z+1/2,-y,x+1/2
-z+1/2,y,x+1/2
-x+1/2,-y,-z+1/2
y+1/2,-x,-z+1/2
x+1/2,y,-z+1/2
-y+1/2,x,-z+1/2
-x+1/2,y,z+1/2
-y+1/2,-x,z+1/2
x+1/2,-y,z+1/2
y+1/2,x,z+1/2
-z+1/2,-x,-y+1/2
x+1/2,-z,-y+1/2
z+1/2,x,-y+1/2
-x+1/2,z,-y+1/2
-z+1/2,x,y+1/2
-x+1/2,-z,y+1/2
z+1/2,-x,y+1/2
x+1/2,z,y+1/2
-y+1/2,-z,-x+1/2
-y+1/2,z,x+1/2
-z+1/2,-y,x+1/2
y+1/2,-z,x+1/2
z+1/2,y,x+1/2
y+1/2,z,-x+1/2
-z+1/2,y,-x+1/2
z+1/2,-y,-x+1/2
x+1/2,y+1/2,z
-y+1/2,x+1/2,z
-x+1/2,-y+1/2,z
y+1/2,-x+1/2,z
x+1/2,-y+1/2,-z
y+1/2,x+1/2,-z
-x+1/2,y+1/2,-z
-y+1/2,-x+1/2,-z
z+1/2,x+1/2,y
-x+1/2,z+1/2,y
-z+1/2,-x+1/2,y
x+1/2,-z+1/2,y
z+1/2,-x+1/2,-y
x+1/2,z+1/2,-y
-z+1/2,x+1/2,-y
-x+1/2,-z+1/2,-y
y+1/2,z+1/2,x
y+1/2,-z+1/2,-x
z+1/2,y+1/2,-x
-y+1/2,z+1/2,-x
-z+1/2,-y+1/2,-x
-y+1/2,-z+1/2,x
z+1/2,-y+1/2,x
-z+1/2,y+1/2,x
-x+1/2,-y+1/2,-z
y+1/2,-x+1/2,-z
x+1/2,y+1/2,-z
-y+1/2,x+1/2,-z
-x+1/2,y+1/2,z
-y+1/2,-x+1/2,z
x+1/2,-y+1/2,z
y+1/2,x+1/2,z
-z+1/2,-x+1/2,-y
x+1/2,-z+1/2,-y
z+1/2,x+1/2,-y
-x+1/2,z+1/2,-y
-z+1/2,x+1/2,y
-x+1/2,-z+1/2,y
z+1/2,-x+1/2,y
x+1/2,z+1/2,y
-y+1/2,-z+1/2,-x
-y+1/2,z+1/2,x
-z+1/2,-y+1/2,x
y+1/2,-z+1/2,x
z+1/2,y+1/2,x
y+1/2,z+1/2,-x
-z+1/2,y+1/2,-x
z+1/2,-y+1/2,-x
loop_
_atom_site_label
_atom_site_type_symbol
_atom_site_fract_x
_atom_site_fract_y
_atom_site_fract_z
_atom_site_B_iso_or_equiv
Cu Cu 0.00000 0.2175(3) 0.2175(3) 1.026(368)
Oac O 0.0530(3) 0.1839(3) 0.2566(3) 1.039(243)
Ca C 0.0705(4) 0.2035(3) 0.2965(3) 1.112(185)
Cb C 0.1130(4) 0.1781(4) 0.3219(4) 1.112(185)
Cc C 0.1362(4) 0.1362(4) 0.3014(5) 1.112(185)
H H 0.1197(6) 0.1197(6) 0.2621(10) 3.279(596)

File: COD metal-organic_CIFs (5642 items)/1546787.cif
#------------------------------------------------------------------------------
#$Date: 2017-08-18 11:32:54 +0300 (Fri, 18 Aug 2017) $
#$Revision: 199837 $
#$URL: file:///home/coder/svn-repositories/cod/cif/1/54/67/1546787.cif $
#------------------------------------------------------------------------------
#
# This file is available in the Crystallography Open Database (COD),
# http://www.crystallography.net/
#
# All data on this site have been placed in the public domain by the
# contributors.
#
data_1546787
loop_
_publ_author_name
'Getzschmann, Juergen'
'Senkovska, Irena'
'Wallacher, Dirk'
'Tovar, Michael'
'Fairen-Jimenez, David'
'D\"uren, Tina'
'van Baten, Jasper M.'
'Krishna, Rajamani'
'Kaskel, Stefan'
_publ_section_title
;
 Methane storage mechanism in the metal-organic framework Cu3(btc)2: An in
 situ neutron diffraction study
;
_journal_issue                   1-3
_journal_name_full               'Microporous and Mesoporous Materials'
_journal_page_first              50
_journal_page_last               58
_journal_paper_doi               10.1016/j.micromeso.2010.07.020
_journal_volume                  136
_journal_year                    2010
_chemical_formula_sum            'C24.5 H6 Cu3 D26 O12'
_chemical_formula_weight         735.3123
_space_group_crystal_system      cubic
_space_group_IT_number           225
_space_group_name_Hall           '-F 4 2 3'
_space_group_name_H-M_alt        'F m -3 m'
_symmetry_space_group_name_Hall  '-F 4 2 3'
_symmetry_space_group_name_H-M   'F m -3 m'
_cell_angle_alpha                90.00
_cell_angle_beta                 90.00
_cell_angle_gamma                90.00
_cell_formula_units_Z            16
_cell_length_a                   26.2795(2)
_cell_length_b                   26.2795(2)
_cell_length_c                   26.2795(2)
_cell_volume                     18148.9(2)
_diffrn_ambient_temperature      77(2)
_diffrn_radiation_probe          neutron
_diffrn_radiation_wavelength     2.816
_diffrn_reflns_number            1896
_diffrn_reflns_theta_max         8.000
_diffrn_reflns_theta_min         156.026
_pd_calc_method                  'Rietveld Refinement'
_pd_proc_ls_prof_R_factor        3.63
_pd_proc_ls_prof_wR_expected     2.71
_pd_proc_ls_prof_wR_factor       4.74
_cod_data_source_file            10.1016_j.micromeso.2010.07.020.cif
_cod_data_source_block           Loading-2
_cod_original_formula_sum        'C24.5 H6 D26 O12 Cu3'
_cod_database_code               1546787
loop_
_space_group_symop_operation_xyz
x,y,z
-y,x,z
-x,-y,z
y,-x,z
x,-y,-z
y,x,-z
-x,y,-z
-y,-x,-z
z,x,y
-x,z,y
-z,-x,y
x,-z,y
z,-x,-y
x,z,-y
-z,x,-y
-x,-z,-y
y,z,x
y,-z,-x
z,y,-x
-y,z,-x
-z,-y,-x
-y,-z,x
z,-y,x
-z,y,x
-x,-y,-z
y,-x,-z
x,y,-z
-y,x,-z
-x,y,z
-y,-x,z
x,-y,z
y,x,z
-z,-x,-y
x,-z,-y
z,x,-y
-x,z,-y
-z,x,y
-x,-z,y
z,-x,y
x,z,y
-y,-z,-x
-y,z,x
-z,-y,x
y,-z,x
z,y,x
y,z,-x
-z,y,-x
z,-y,-x
x,y+1/2,z+1/2
-y,x+1/2,z+1/2
-x,-y+1/2,z+1/2
y,-x+1/2,z+1/2
x,-y+1/2,-z+1/2
y,x+1/2,-z+1/2
-x,y+1/2,-z+1/2
-y,-x+1/2,-z+1/2
z,x+1/2,y+1/2
-x,z+1/2,y+1/2
-z,-x+1/2,y+1/2
x,-z+1/2,y+1/2
z,-x+1/2,-y+1/2
x,z+1/2,-y+1/2
-z,x+1/2,-y+1/2
-x,-z+1/2,-y+1/2
y,z+1/2,x+1/2
y,-z+1/2,-x+1/2
z,y+1/2,-x+1/2
-y,z+1/2,-x+1/2
-z,-y+1/2,-x+1/2
-y,-z+1/2,x+1/2
z,-y+1/2,x+1/2
-z,y+1/2,x+1/2
-x,-y+1/2,-z+1/2
y,-x+1/2,-z+1/2
x,y+1/2,-z+1/2
-y,x+1/2,-z+1/2
-x,y+1/2,z+1/2
-y,-x+1/2,z+1/2
x,-y+1/2,z+1/2
y,x+1/2,z+1/2
-z,-x+1/2,-y+1/2
x,-z+1/2,-y+1/2
z,x+1/2,-y+1/2
-x,z+1/2,-y+1/2
-z,x+1/2,y+1/2
-x,-z+1/2,y+1/2
z,-x+1/2,y+1/2
x,z+1/2,y+1/2
-y,-z+1/2,-x+1/2
-y,z+1/2,x+1/2
-z,-y+1/2,x+1/2
y,-z+1/2,x+1/2
z,y+1/2,x+1/2
y,z+1/2,-x+1/2
-z,y+1/2,-x+1/2
z,-y+1/2,-x+1/2
x+1/2,y,z+1/2
-y+1/2,x,z+1/2
-x+1/2,-y,z+1/2
y+1/2,-x,z+1/2
x+1/2,-y,-z+1/2
y+1/2,x,-z+1/2
-x+1/2,y,-z+1/2
-y+1/2,-x,-z+1/2
z+1/2,x,y+1/2
-x+1/2,z,y+1/2
-z+1/2,-x,y+1/2
x+1/2,-z,y+1/2
z+1/2,-x,-y+1/2
x+1/2,z,-y+1/2
-z+1/2,x,-y+1/2
-x+1/2,-z,-y+1/2
y+1/2,z,x+1/2
y+1/2,-z,-x+1/2
z+1/2,y,-x+1/2
-y+1/2,z,-x+1/2
-z+1/2,-y,-x+1/2
-y+1/2,-z,x+1/2
z+1/2,-y,x+1/2
-z+1/2,y,x+1/2
-x+1/2,-y,-z+1/2
y+1/2,-x,-z+1/2
x+1/2,y,-z+1/2
-y+1/2,x,-z+1/2
-x+1/2,y,z+1/2
-y+1/2,-x,z+1/2
x+1/2,-y,z+1/2
y+1/2,x,z+1/2
-z+1/2,-x,-y+1/2
x+1/2,-z,-y+1/2
z+1/2,x,-y+1/2
-x+1/2,z,-y+1/2
-z+1/2,x,y+1/2
-x+1/2,-z,y+1/2
z+1/2,-x,y+1/2
x+1/2,z,y+1/2
-y+1/2,-z,-x+1/2
-y+1/2,z,x+1/2
-z+1/2,-y,x+1/2
y+1/2,-z,x+1/2
z+1/2,y,x+1/2
y+1/2,z,-x+1/2
-z+1/2,y,-x+1/2
z+1/2,-y,-x+1/2
x+1/2,y+1/2,z
-y+1/2,x+1/2,z
-x+1/2,-y+1/2,z
y+1/2,-x+1/2,z
x+1/2,-y+1/2,-z
y+1/2,x+1/2,-z
-x+1/2,y+1/2,-z
-y+1/2,-x+1/2,-z
z+1/2,x+1/2,y
-x+1/2,z+1/2,y
-z+1/2,-x+1/2,y
x+1/2,-z+1/2,y
z+1/2,-x+1/2,-y
x+1/2,z+1/2,-y
-z+1/2,x+1/2,-y
-x+1/2,-z+1/2,-y
y+1/2,z+1/2,x
y+1/2,-z+1/2,-x
z+1/2,y+1/2,-x
-y+1/2,z+1/2,-x
-z+1/2,-y+1/2,-x
-y+1/2,-z+1/2,x
z+1/2,-y+1/2,x
-z+1/2,y+1/2,x
-x+1/2,-y+1/2,-z
y+1/2,-x+1/2,-z
x+1/2,y+1/2,-z
-y+1/2,x+1/2,-z
-x+1/2,y+1/2,z
-y+1/2,-x+1/2,z
x+1/2,-y+1/2,z
y+1/2,x+1/2,z
-z+1/2,-x+1/2,-y
x+1/2,-z+1/2,-y
z+1/2,x+1/2,-y
-x+1/2,z+1/2,-y
-z+1/2,x+1/2,y
-x+1/2,-z+1/2,y
z+1/2,-x+1/2,y
x+1/2,z+1/2,y
-y+1/2,-z+1/2,-x
-y+1/2,z+1/2,x
-z+1/2,-y+1/2,x
y+1/2,-z+1/2,x
z+1/2,y+1/2,x
y+1/2,z+1/2,-x
-z+1/2,y+1/2,-x
z+1/2,-y+1/2,-x
loop_
_atom_site_label
_atom_site_type_symbol
_atom_site_fract_x
_atom_site_fract_y
_atom_site_fract_z
_atom_site_B_iso_or_equiv
Cu Cu 0.00000 0.21749 0.21749 1.026(368)
Oac O 0.05262 0.18383 0.25673 1.039(243)
Ca C 0.07010 0.20355 0.29645 1.112(185)
Cb C 0.11297 0.17841 0.32159 1.112(185)
Cc C 0.13639 0.13639 0.30166 1.112(185)
H H 0.11956 0.11956 0.26062 3.279(596)
A C 0.1686(18) 0.1686(18) 0.1686(18) 1.5
B C 0.8717(17) 0.5 0.8717(17) 1.5
C C 0.8479(25) 0.5 0.6140(26) 1.5
D C 0.5501(56) 0.2323(48) 0 1.5
E C 0.25 0.25 0.25 1.5
I C 0.480(20) 0.00000 0.00000 1.5

File: COD metal-organic_CIFs (5642 items)/1546788.cif
#------------------------------------------------------------------------------
#$Date: 2017-08-18 11:32:54 +0300 (Fri, 18 Aug 2017) $
#$Revision: 199837 $
#$URL: file:///home/coder/svn-repositories/cod/cif/1/54/67/1546788.cif $
#------------------------------------------------------------------------------
#
# This file is available in the Crystallography Open Database (COD),
# http://www.crystallography.net/
#
# All data on this site have been placed in the public domain by the
# contributors.
#
data_1546788
loop_
_publ_author_name
'Getzschmann, Juergen'
'Senkovska, Irena'
'Wallacher, Dirk'
'Tovar, Michael'
'Fairen-Jimenez, David'
'D\"uren, Tina'
'van Baten, Jasper M.'
'Krishna, Rajamani'
'Kaskel, Stefan'
_publ_section_title
;
 Methane storage mechanism in the metal-organic framework Cu3(btc)2: An in
 situ neutron diffraction study
;
_journal_issue                   1-3
_journal_name_full               'Microporous and Mesoporous Materials'
_journal_page_first              50
_journal_page_last               58
_journal_paper_doi               10.1016/j.micromeso.2010.07.020
_journal_volume                  136
_journal_year                    2010
_chemical_formula_sum            'C29 H6 Cu3 D44 O12'
_chemical_formula_weight         825.6141
_space_group_crystal_system      cubic
_space_group_IT_number           225
_space_group_name_Hall           '-F 4 2 3'
_space_group_name_H-M_alt        'F m -3 m'
_symmetry_space_group_name_Hall  '-F 4 2 3'
_symmetry_space_group_name_H-M   'F m -3 m'
_cell_angle_alpha                90.00
_cell_angle_beta                 90.00
_cell_angle_gamma                90.00
_cell_formula_units_Z            16
_cell_length_a                   26.2765(4)
_cell_length_b                   26.2765(4)
_cell_length_c                   26.2765(4)
_cell_volume                     18142.7(5)
_diffrn_ambient_temperature      77(2)
_diffrn_radiation_probe          neutron
_diffrn_radiation_wavelength     2.816
_diffrn_reflns_number            1896
_diffrn_reflns_theta_max         8.000
_diffrn_reflns_theta_min         156.026
_pd_calc_method                  'Rietveld Refinement'
_pd_proc_ls_prof_R_factor        3.54
_pd_proc_ls_prof_wR_expected     2.36
_pd_proc_ls_prof_wR_factor       4.76
_cod_data_source_file            10.1016_j.micromeso.2010.07.020.cif
_cod_data_source_block           Loading-2
_cod_original_formula_sum        'C29 H6 D44 O12 Cu3'
_cod_database_code               1546788
loop_
_space_group_symop_operation_xyz
x,y,z
-y,x,z
-x,-y,z
y,-x,z
x,-y,-z
y,x,-z
-x,y,-z
-y,-x,-z
z,x,y
-x,z,y
-z,-x,y
x,-z,y
z,-x,-y
x,z,-y
-z,x,-y
-x,-z,-y
y,z,x
y,-z,-x
z,y,-x
-y,z,-x
-z,-y,-x
-y,-z,x
z,-y,x
-z,y,x
-x,-y,-z
y,-x,-z
x,y,-z
-y,x,-z
-x,y,z
-y,-x,z
x,-y,z
y,x,z
-z,-x,-y
x,-z,-y
z,x,-y
-x,z,-y
-z,x,y
-x,-z,y
z,-x,y
x,z,y
-y,-z,-x
-y,z,x
-z,-y,x
y,-z,x
z,y,x
y,z,-x
-z,y,-x
z,-y,-x
x,y+1/2,z+1/2
-y,x+1/2,z+1/2
-x,-y+1/2,z+1/2
y,-x+1/2,z+1/2
x,-y+1/2,-z+1/2
y,x+1/2,-z+1/2
-x,y+1/2,-z+1/2
-y,-x+1/2,-z+1/2
z,x+1/2,y+1/2
-x,z+1/2,y+1/2
-z,-x+1/2,y+1/2
x,-z+1/2,y+1/2
z,-x+1/2,-y+1/2
x,z+1/2,-y+1/2
-z,x+1/2,-y+1/2
-x,-z+1/2,-y+1/2
y,z+1/2,x+1/2
y,-z+1/2,-x+1/2
z,y+1/2,-x+1/2
-y,z+1/2,-x+1/2
-z,-y+1/2,-x+1/2
-y,-z+1/2,x+1/2
z,-y+1/2,x+1/2
-z,y+1/2,x+1/2
-x,-y+1/2,-z+1/2
y,-x+1/2,-z+1/2
x,y+1/2,-z+1/2
-y,x+1/2,-z+1/2
-x,y+1/2,z+1/2
-y,-x+1/2,z+1/2
x,-y+1/2,z+1/2
y,x+1/2,z+1/2
-z,-x+1/2,-y+1/2
x,-z+1/2,-y+1/2
z,x+1/2,-y+1/2
-x,z+1/2,-y+1/2
-z,x+1/2,y+1/2
-x,-z+1/2,y+1/2
z,-x+1/2,y+1/2
x,z+1/2,y+1/2
-y,-z+1/2,-x+1/2
-y,z+1/2,x+1/2
-z,-y+1/2,x+1/2
y,-z+1/2,x+1/2
z,y+1/2,x+1/2
y,z+1/2,-x+1/2
-z,y+1/2,-x+1/2
z,-y+1/2,-x+1/2
x+1/2,y,z+1/2
-y+1/2,x,z+1/2
-x+1/2,-y,z+1/2
y+1/2,-x,z+1/2
x+1/2,-y,-z+1/2
y+1/2,x,-z+1/2
-x+1/2,y,-z+1/2
-y+1/2,-x,-z+1/2
z+1/2,x,y+1/2
-x+1/2,z,y+1/2
-z+1/2,-x,y+1/2
x+1/2,-z,y+1/2
z+1/2,-x,-y+1/2
x+1/2,z,-y+1/2
-z+1/2,x,-y+1/2
-x+1/2,-z,-y+1/2
y+1/2,z,x+1/2
y+1/2,-z,-x+1/2
z+1/2,y,-x+1/2
-y+1/2,z,-x+1/2
-z+1/2,-y,-x+1/2
-y+1/2,-z,x+1/2
z+1/2,-y,x+1/2
-z+1/2,y,x+1/2
-x+1/2,-y,-z+1/2
y+1/2,-x,-z+1/2
x+1/2,y,-z+1/2
-y+1/2,x,-z+1/2
-x+1/2,y,z+1/2
-y+1/2,-x,z+1/2
x+1/2,-y,z+1/2
y+1/2,x,z+1/2
-z+1/2,-x,-y+1/2
x+1/2,-z,-y+1/2
z+1/2,x,-y+1/2
-x+1/2,z,-y+1/2
-z+1/2,x,y+1/2
-x+1/2,-z,y+1/2
z+1/2,-x,y+1/2
x+1/2,z,y+1/2
-y+1/2,-z,-x+1/2
-y+1/2,z,x+1/2
-z+1/2,-y,x+1/2
y+1/2,-z,x+1/2
z+1/2,y,x+1/2
y+1/2,z,-x+1/2
-z+1/2,y,-x+1/2
z+1/2,-y,-x+1/2
x+1/2,y+1/2,z
-y+1/2,x+1/2,z
-x+1/2,-y+1/2,z
y+1/2,-x+1/2,z
x+1/2,-y+1/2,-z
y+1/2,x+1/2,-z
-x+1/2,y+1/2,-z
-y+1/2,-x+1/2,-z
z+1/2,x+1/2,y
-x+1/2,z+1/2,y
-z+1/2,-x+1/2,y
x+1/2,-z+1/2,y
z+1/2,-x+1/2,-y
x+1/2,z+1/2,-y
-z+1/2,x+1/2,-y
-x+1/2,-z+1/2,-y
y+1/2,z+1/2,x
y+1/2,-z+1/2,-x
z+1/2,y+1/2,-x
-y+1/2,z+1/2,-x
-z+1/2,-y+1/2,-x
-y+1/2,-z+1/2,x
z+1/2,-y+1/2,x
-z+1/2,y+1/2,x
-x+1/2,-y+1/2,-z
y+1/2,-x+1/2,-z
x+1/2,y+1/2,-z
-y+1/2,x+1/2,-z
-x+1/2,y+1/2,z
-y+1/2,-x+1/2,z
x+1/2,-y+1/2,z
y+1/2,x+1/2,z
-z+1/2,-x+1/2,-y
x+1/2,-z+1/2,-y
z+1/2,x+1/2,-y
-x+1/2,z+1/2,-y
-z+1/2,x+1/2,y
-x+1/2,-z+1/2,y
z+1/2,-x+1/2,y
x+1/2,z+1/2,y
-y+1/2,-z+1/2,-x
-y+1/2,z+1/2,x
-z+1/2,-y+1/2,x
y+1/2,-z+1/2,x
z+1/2,y+1/2,x
y+1/2,z+1/2,-x
-z+1/2,y+1/2,-x
z+1/2,-y+1/2,-x
loop_
_atom_site_label
_atom_site_type_symbol
_atom_site_fract_x
_atom_site_fract_y
_atom_site_fract_z
_atom_site_B_iso_or_equiv
Cu Cu 0.00000 0.21749 0.21749 1.026(368)
Oac O 0.05262 0.18383 0.25673 1.039(243)
Ca C 0.07010 0.20355 0.29645 1.112(185)
Cb C 0.11297 0.17841 0.32159 1.112(185)
Cc C 0.13639 0.13639 0.30166 1.112(185)
H H 0.11956 0.11956 0.26062 3.279(596)
A C 0.1788(34) 0.1788(34) 0.1572(49) 1.5
B C 0.8817(9) 0.5 0.8817(9) 1.5
C C 0.8845(17) 0.5 0.6599(17) 1.5
D C 0.5598(32) 0.2289(30) 0 1.5
E C 0.25 0.25 0.25 1.5
F C 0.293(20) 0 0 1.5
G C 0.132(15) 0.641(12) 0.641(12) 1.5
H C 0 0 0 1.5

File: COD metal-organic_CIFs (5642 items)/1547887.cif
#------------------------------------------------------------------------------
#$Date: 2017-11-07 10:57:21 +0200 (Tue, 07 Nov 2017) $
#$Revision: 202890 $
#$URL: file:///home/coder/svn-repositories/cod/cif/1/54/78/1547887.cif $
#------------------------------------------------------------------------------
#
# This file is available in the Crystallography Open Database (COD),
# http://www.crystallography.net/
#
# All data on this site have been placed in the public domain by the
# contributors.
#
data_1547887
loop_
_publ_author_name
'Florian Moreau'
'Ivan da Silva'
'Nada H. Al Smail'
'Timothy L. Easun'
'Mathew Savage'
'Harry G. W. Godfrey'
'Stewart F. Parker'
'Pascal Manuel'
'Sihai Yang'
'Martin Schroder'
_publ_section_title
;
 Unravelling exceptional acetylene and carbon dioxide adsorption within a
 tetra-amide functionalized metal-organic framework
;
_journal_name_full               'Nature Communications'
_journal_page_first              14085
_journal_paper_doi               10.1038/ncomms14085
_journal_volume                  8
_journal_year                    2017
_chemical_formula_moiety         'C24 H11 Cu2 N2 O10'
_chemical_formula_sum            'C24 H11 Cu2 N2 O10'
_chemical_formula_weight         768.74
_chemical_name_mineral           MFM-188_empty
_space_group_IT_number           128
_symmetry_cell_setting           tetragonal
_symmetry_space_group_name_Hall  '-P 4 2n'
_symmetry_space_group_name_H-M   'P 4/m n c'
_cell_angle_alpha                90
_cell_angle_beta                 90
_cell_angle_gamma                90
_cell_formula_units_Z            8
_cell_length_a                   18.7721(4)
_cell_length_b                   18.7721(4)
_cell_length_c                   34.7704(14)
_cell_measurement_temperature    10
_cell_volume                     12252.8(6)
_diffrn_ambient_temperature      10
_diffrn_measurement_device_type  'ISIS - WISH diffractometer'
_diffrn_radiation_type           neutron
_diffrn_source                   'spallation source'
_exptl_crystal_density_diffrn    0.66617
_pd_meas_scan_method             fixed
_pd_proc_ls_prof_R_factor        1.69153421
_pd_proc_ls_prof_wR_expected     0.287498227
_pd_proc_ls_prof_wR_factor       1.86613205
_pd_spec_mount_mode              transmission
_refine_ls_goodness_of_fit_all   6.49093411
_refine_ls_R_factor_all          1.13032231
_refine_ls_shift/su_max          0.001
_cod_data_source_file            ncomms14085-s3.cif
_cod_data_source_block           MFM-188
_cod_original_cell_volume        12252.8(7)
_cod_original_sg_symbol_Hall     ' -P 4 2n'
_cod_original_sg_symbol_H-M      P4/mnc
_cod_database_code               1547887
loop_
_symmetry_equiv_pos_as_xyz
'x, y, z '
'-x, -y, z '
'-x+1/2, y+1/2, -z+1/2 '
'-x+1/2, y+1/2, z+1/2 '
'-y, x, -z '
'-y, x, z '
'-y+1/2, -x+1/2, -z+1/2 '
'-y+1/2, -x+1/2, z+1/2 '
'y, -x, -z '
'y, -x, z '
'y+1/2, x+1/2, -z+1/2 '
'y+1/2, x+1/2, z+1/2 '
'x, y, -z '
'-x, -y, -z '
'x+1/2, -y+1/2, -z+1/2 '
'x+1/2, -y+1/2, z+1/2 '
loop_
_atom_site_label
_atom_site_type_symbol
_atom_site_symmetry_multiplicity
_atom_site_fract_x
_atom_site_fract_y
_atom_site_fract_z
_atom_site_occupancy
_atom_site_B_iso_or_equiv
Cu1 Cu 16 0.7396(7) 0.2959(6) 0.2230(4) 1 1.45(16)
C16 C 8 0.0087(7) 0.4620(4) 0 1 3.6(4)
C21 C 16 0.0215(5) 0.4269(3) 0.03493(12) 1 3.6(4)
C22 C 16 0.0471(5) 0.3567(3) 0.03493(12) 1 3.6(4)
C18 C 8 0.0599(7) 0.3217(4) 0 1 3.6(4)
H21 H 16 0.0130(6) 0.4502(3) 0.05809(12) 1 5.4(6)
H18 H 8 0.0769(11) 0.2751(5) 0 1 5.4(6)
C3 C 16 0.0590(6) 0.3170(7) 0.07186(18) 1 1.45(16)
O5 O 16 0.116(4) 0.280(7) 0.0783(9) 1 1.45(16)
N2 N 16 0.012(3) 0.334(5) 0.0986(7) 1 1.45(16)
H2 H 16 -0.019(6) 0.365(9) 0.0923(13) 1 2.2(2)
C14 C 16 0.0123(4) 0.3070(3) 0.13817(14) 1 1.45(16)
C15 C 16 -0.0517(4) 0.3014(6) 0.15857(16) 1 1.45(16)
C10 C 16 -0.0511(5) 0.2810(7) 0.1973(2) 1 1.45(16)
C11 C 16 0.0137(5) 0.2662(5) 0.2157(2) 1 1.45(16)
C8 C 16 0.0778(5) 0.2719(5) 0.1953(2) 1 1.45(16)
C12 C 16 0.0771(4) 0.2923(5) 0.15652(16) 1 1.45(16)
H15 H 16 -0.0947(4) 0.3112(7) 0.14638(19) 1 2.2(2)
H11 H 16 0.0141(6) 0.2527(6) 0.2414(2) 1 2.2(2)
H12 H 16 0.1197(4) 0.2960(7) 0.14298(19) 1 2.2(2)
C5 C 16 -0.1185(7) 0.2750(11) 0.2188(3) 1 1.45(16)
O1 O 16 -0.1764(9) 0.2999(15) 0.2030(5) 1 1.45(16)
O4 O 16 -0.1175(11) 0.2451(14) 0.2526(4) 1 1.45(16)
C7 C 16 0.1459(7) 0.2563(7) 0.2146(3) 1 1.45(16)
O2 O 16 0.2049(9) 0.2732(12) 0.1970(5) 1 1.45(16)
O3 O 16 0.1443(11) 0.2264(10) 0.2484(4) 1 1.45(16)

File: COD metal-organic_CIFs (5642 items)/1548977.cif
#------------------------------------------------------------------------------
#$Date: 2019-11-17 08:01:30 +0200 (Sun, 17 Nov 2019) $
#$Revision: 228778 $
#$URL: file:///home/coder/svn-repositories/cod/cif/1/54/89/1548977.cif $
#------------------------------------------------------------------------------
#
# This file is available in the Crystallography Open Database (COD),
# http://www.crystallography.net/
#
# All data on this site have been placed in the public domain by the
# contributors.
#
data_1548977
loop_
_publ_author_name
'Lu, Zhenzhong'
'Godfrey, Harry G. W.'
'da Silva, Ivan'
'Cheng, Yongqiang'
'Savage, Mathew'
'Manuel, Pascal'
'Rudi\'c, Svemir'
'Ramirez-Cuesta, Anibal J'
'Yang, Sihai'
'Schr\"oder, Martin'
_publ_section_title
;
 Direct observation of supramolecular binding of light hydrocarbons in
 vanadium(iii) and (iv) metal-organic framework materials.
;
_journal_issue                   13
_journal_name_full               'Chemical science'
_journal_page_first              3401
_journal_page_last               3408
_journal_paper_doi               10.1039/c8sc00330k
_journal_volume                  9
_journal_year                    2018
_chemical_formula_moiety         'C9.4 H4 D5.61 O5 V1'
_chemical_formula_sum            'C9.4 H4 D5.61 O5 V'
_chemical_formula_weight         259.17
_chemical_name_common            MFM-300V3-1.4CD4
_space_group_IT_number           98
_space_group_name_Hall           'I 4bw 2bw'
_space_group_name_H-M_alt        'I 41 2 2'
_symmetry_cell_setting           tetragonal
_symmetry_Int_Tables_number      98
_symmetry_space_group_name_Hall  'I 4bw 2bw'
_symmetry_space_group_name_H-M   'I 41 2 2'
_cell_angle_alpha                90
_cell_angle_beta                 90
_cell_angle_gamma                90
_cell_formula_units_Z            8
_cell_length_a                   15.1723(3)
_cell_length_b                   15.1723(3)
_cell_length_c                   12.0747(4)
_cell_measurement_temperature    7
_cell_volume                     2779.58(12)
_computing_cell_refinement       'Bruker Topas 4.2'
_computing_data_reduction        'Bruker Topas 4.2'
_computing_molecular_graphics    'CrystalImpact Diamond 3.2'
_computing_structure_refinement  'Bruker Topas 4.2'
_computing_structure_solution    'Bruker Topas 4.2'
_diffrn_ambient_temperature      7
_diffrn_detector                 '1520 pixellated 3He tubes'
_diffrn_measurement_device_type  'ISIS WISH diffractometer'
_diffrn_radiation_probe          neutron
_diffrn_radiation_type           neutron
_diffrn_source                   'ISIS TS2'
_diffrn_source_type              'ISIS WISH diffractometer'
_pd_char_colour                  'Green powder'
_pd_instr_dist_spec/detc         2200
_pd_instr_dist_src/spec          40000
_pd_instr_location
; 
WISH is situated on E8 of the second target station of the ISIS neutron source,
located at the Rutherford Appleton Laboratory, Didcot, UK.
;
_pd_meas_2theta_fixed            10-70
_pd_meas_scan_method             tof
_pd_proc_ls_prof_R_factor        1.92
_pd_proc_ls_prof_wR_expected     1.32
_pd_proc_ls_prof_wR_factor       1.98
_pd_spec_mounting
;                                       
ISIS vanadium sample can equipped with gas handling equipment 
and cartridge heaters, sealed with compressed indium wire.
;
_pd_spec_mount_mode              transmission
_pd_spec_shape                   cylinder
_pd_spec_size_axial              '65 mm'
_pd_spec_size_thick              '8 mm'
_refine_ls_goodness_of_fit_all   1.49
_cod_data_source_file            c8sc00330k5.cif
_cod_data_source_block           MFM-300V3-1.4CD4
_cod_depositor_comments
'Adding full bibliography for 1548977--1548983.cif.'
_cod_original_cell_volume        2779.58(14)
_cod_original_formula_sum        'C9.40 H4 D5.61 O5 V'
_cod_database_code               1548977
loop_
_space_group_symop_id
_space_group_symop_operation_xyz
1 x,y,z
2 -y,1/2+x,1/4+z
3 1/2-x,1/2-y,1/2+z
4 1/2+y,-x,3/4+z
5 x,1/2-y,1/4-z
6 1/2+y,1/2+x,1/2-z
7 1/2-x,y,3/4-z
8 -y,-x,-z
9 1/2+x,1/2+y,1/2+z
10 1/2-y,x,3/4+z
11 -x,-y,z
12 y,1/2-x,1/4+z
13 1/2+x,-y,3/4-z
14 y,x,-z
15 -x,1/2+y,1/4-z
16 1/2-y,1/2-x,1/2-z
loop_
_atom_site_label
_atom_site_type_symbol
_atom_site_symmetry_multiplicity
_atom_site_fract_x
_atom_site_fract_y
_atom_site_fract_z
_atom_site_occupancy
_atom_site_B_iso_or_equiv
V V 8 0.68902 0.31098 0.5 1 0(3)
O1 O 8 0.7532(7) 0.25 0.625 1 2.87(14)
O2 O 16 0.6205(10) 0.3825(11) 0.6047(7) 1 2.87(14)
O3 O 16 0.5911(11) 0.2852(6) 0.7477(9) 1 2.87(14)
C1 C 16 0.5874(7) 0.3622(6) 0.7007(6) 1 1.48(8)
C2 C 16 0.5424(3) 0.4316(2) 0.7608(5) 1 1.48(8)
C3 C 8 0.5 0.5 0.7024(6) 1 1.48(8)
C4 C 16 0.5424(3) 0.4316(2) 0.8775(3) 1 1.48(8)
C5 C 8 0.5 0.5 0.9358(3) 1 1.48(8)
H1 H 8 0.8125(13) 0.25 0.625 1 2.87(14)
H3 H 8 0.5 0.5 0.6270(11) 1 1.48(8)
H4 H 16 0.5697(5) 0.3874(6) 0.9152(6) 1 1.48(8)
C1_1 C 8 0.6368(7) 0.6368(7) 0.5 0.477(9) 11.8(7)
D1_1 D 16 0.605(9) 0.578(5) 0.523(4) 0.238(4) 14.1(9)
D2_1 D 16 0.615(5) 0.656(3) 0.422(3) 0.238(4) 14.1(9)
D3_1 D 16 0.705(2) 0.626(10) 0.497(6) 0.238(4) 14.1(9)
D4_1 D 16 0.622(8) 0.686(4) 0.558(3) 0.238(4) 14.1(9)
C1_2 C 8 0.75 0.8888(18) 0.875 0.236(10) 11.8(7)
D1_2 D 16 0.795(9) 0.858(16) 0.825(9) 0.118(5) 14.1(9)
D2_2 D 16 0.693(5) 0.899(11) 0.831(9) 0.118(5) 14.1(9)
D3_2 D 16 0.775(14) 0.948(5) 0.901(12) 0.118(5) 14.1(9)
D4_2 D 16 0.737(11) 0.850(11) 0.943(8) 0.118(5) 14.1(9)
C1_3 C 16 0.5420(7) 0.7387(10) 0.1981(8) 0.345(6) 11.8(7)
D1_3 D 16 0.5816(19) 0.783(2) 0.154(3) 0.345(6) 14.1(9)
D2_3 D 16 0.4761(14) 0.756(2) 0.188(2) 0.345(6) 14.1(9)
D3_3 D 16 0.5582(19) 0.741(2) 0.2819(16) 0.345(6) 14.1(9)
D4_3 D 16 0.552(2) 0.6750(17) 0.169(3) 0.345(6) 14.1(9)
loop_
_geom_angle_atom_site_label_1
_geom_angle_atom_site_label_2
_geom_angle_atom_site_label_3
_geom_angle
_geom_angle_site_symmetry_1
_geom_angle_site_symmetry_3
_geom_angle_publ_flag
O1 V O2 91.6(4) . . yes
O1 V O1 96.7(2) . 4_564 yes
O1 V O3 89.9(4) . 4_564 yes
O1 V O3 90.7(4) . 5_556 yes
O1 V O2 171.7(4) . 8_666 yes
O1 V O2 171.7(4) 4_564 . yes
O2 V O3 89.2(6) . 4_564 yes
O2 V O3 90.1(6) . 5_556 yes
O2 V O2 80.2(5) . 8_666 yes
O1 V O3 90.7(4) 4_564 4_564 yes
O1 V O3 89.9(4) 4_564 5_556 yes
O1 V O2 91.6(4) 4_564 8_666 yes
O3 V O3 179.0(5) 4_564 5_556 yes
O2 V O3 90.1(6) 8_666 4_564 yes
O2 V O3 89.2(6) 8_666 5_556 yes
V O1 V 122.4(5) . 2_645 yes
V O2 C1 130.4(12) . . yes
V O3 C1 131.8(11) 2_645 . yes
V O1 H1 118.8(3) . . no
V O1 H1 118.8(3) 2_645 . no
O2 C1 O3 125.8(12) . . yes
O2 C1 C2 117.1(10) . . yes
O3 C1 C2 117.0(8) . . yes
C1 C2 C3 119.9(6) . . no
C3 C2 C4 120.0(4) . . no
C1 C2 C4 120.0(5) . . no
C2 C3 C2 120.0(6) . 11_665 no
C2 C4 C5 120.0(3) . . no
C4 C5 C5 119.97(19) 11_665 8_667 no
C4 C5 C5 119.97(19) . 8_667 no
C4 C5 C4 120.1(3) . 11_665 no
C2 C3 H3 120.0(3) . . no
C2 C3 H3 120.0(3) 11_665 . no
C2 C4 H4 120.0(6) . . no
C5 C4 H4 120.0(6) . . no
D1_3 C1_3 D2_3 109(3) . . yes
D1_3 C1_3 D3_3 110(3) . . yes
D1_3 C1_3 D4_3 110(3) . . yes
D1_3 C1_3 D1_3 57(2) . 5_565 yes
D2_3 C1_3 D3_3 109(2) . . yes
D2_3 C1_3 D4_3 110(3) . . yes
D1_3 C1_3 D2_3 111(2) 5_565 . yes
D3_3 C1_3 D4_3 109(3) . . yes
D1_3 C1_3 D3_3 139(2) 5_565 . yes
D1_3 C1_3 D4_3 55(2) 5_565 . yes
loop_
_geom_bond_atom_site_label_1
_geom_bond_atom_site_label_2
_geom_bond_distance
_geom_bond_site_symmetry_2
_geom_bond_publ_flag
V O1 2.021(5) . yes
V O2 1.964(13) . yes
V O1 2.021(5) 4_564 yes
V O3 2.083(14) 4_564 yes
V O3 2.083(13) 5_556 yes
V O2 1.964(13) 8_666 yes
O2 C1 1.300(13) . yes
O3 C1 1.300(13) . yes
O1 H1 0.90(2) . no
C1 C2 1.450(10) . no
C2 C3 1.410(6) . no
C2 C4 1.409(7) . no
C4 C5 1.409(4) . no
C5 C5 1.550(5) 8_667 no
C3 H3 0.910(15) . no
C4 H4 0.910(9) . no
C1_3 D1_3 1.05(3) . yes
C1_3 D2_3 1.04(2) . yes
C1_3 D3_3 1.04(2) . yes
C1_3 D4_3 1.04(3) . yes
C1_3 D1_3 1.41(4) 5_565 yes
C1_2 D1_2 1.02(14) . yes
C1_2 D2_2 1.03(9) . yes
C1_2 D3_2 1.02(13) . yes
C1_2 D4_2 1.03(12) . yes
C1_2 D1_2 1.02(14) 7_656 yes
C1_2 D2_2 1.03(10) 7_656 yes
C1_2 D3_2 1.02(10) 7_656 yes
C1_2 D4_2 1.03(12) 7_656 yes
loop_
_geom_torsion_atom_site_label_1
_geom_torsion_atom_site_label_2
_geom_torsion_atom_site_label_3
_geom_torsion_atom_site_label_4
_geom_torsion
_geom_torsion_site_symmetry_1
_geom_torsion_site_symmetry_4
_geom_torsion_publ_flag
O1 V O2 C1 -37.3(13) . . no
O3 V O2 C1 -127.2(14) 4_564 . no
O3 V O2 C1 53.4(14) 5_556 . no
O2 V O2 C1 142.6(15) 8_666 . no
V O2 C1 O3 -2(2) . . no
V O2 C1 C2 177.6(8) . . no
V O3 C1 O2 36.2(19) 2_645 . no
V O3 C1 C2 -143.7(8) 2_645 . no
O2 C1 C2 C3 29.4(12) . . no
O2 C1 C2 C4 -149.4(9) . . no
O3 C1 C2 C3 -150.6(9) . . no
O3 C1 C2 C4 30.6(13) . . no
C1 C2 C3 C2 -178.8(5) . 11_665 no
C4 C2 C3 C2 0.0(5) . 11_665 no
C1 C2 C4 C5 178.8(5) . . no
C3 C2 C4 C5 0.0(6) . . no
C2 C4 C5 C5 180.0(3) . 8_667 no
C2 C4 C5 C4 0.0(5) . 11_665 no

File: COD metal-organic_CIFs (5642 items)/1548978.cif
#------------------------------------------------------------------------------
#$Date: 2019-11-17 08:01:30 +0200 (Sun, 17 Nov 2019) $
#$Revision: 228778 $
#$URL: file:///home/coder/svn-repositories/cod/cif/1/54/89/1548978.cif $
#------------------------------------------------------------------------------
#
# This file is available in the Crystallography Open Database (COD),
# http://www.crystallography.net/
#
# All data on this site have been placed in the public domain by the
# contributors.
#
data_1548978
loop_
_publ_author_name
'Lu, Zhenzhong'
'Godfrey, Harry G. W.'
'da Silva, Ivan'
'Cheng, Yongqiang'
'Savage, Mathew'
'Manuel, Pascal'
'Rudi\'c, Svemir'
'Ramirez-Cuesta, Anibal J'
'Yang, Sihai'
'Schr\"oder, Martin'
_publ_section_title
;
 Direct observation of supramolecular binding of light hydrocarbons in
 vanadium(iii) and (iv) metal-organic framework materials.
;
_journal_issue                   13
_journal_name_full               'Chemical science'
_journal_page_first              3401
_journal_page_last               3408
_journal_paper_doi               10.1039/c8sc00330k
_journal_volume                  9
_journal_year                    2018
_chemical_formula_moiety         'C8 H4 O5 V, 0.356(C3 D12), 0.39(C4 D12)'
_chemical_formula_sum            'C10.63 H4 D8.95 O5 V'
_chemical_formula_weight         280.61
_chemical_name_common            'MFM-300V3-1.5C2D6 '
_space_group_IT_number           98
_space_group_name_Hall           'I 4bw 2bw'
_space_group_name_H-M_alt        'I 41 2 2'
_symmetry_cell_setting           tetragonal
_symmetry_Int_Tables_number      98
_symmetry_space_group_name_Hall  'I 4bw 2bw'
_symmetry_space_group_name_H-M   'I 41 2 2'
_cell_angle_alpha                90
_cell_angle_beta                 90
_cell_angle_gamma                90
_cell_formula_units_Z            8
_cell_length_a                   15.1668(4)
_cell_length_b                   15.1668(4)
_cell_length_c                   12.0716(4)
_cell_measurement_temperature    7
_cell_volume                     2776.85(14)
_computing_cell_refinement       'Bruker Topas 4.2'
_computing_data_reduction        'Bruker Topas 4.2'
_computing_molecular_graphics    'CrystalImpact Diamond 3.2'
_computing_structure_refinement  'Bruker Topas 4.2'
_computing_structure_solution    'Bruker Topas 4.2'
_diffrn_ambient_temperature      7
_diffrn_detector                 '1520 pixellated 3He tubes'
_diffrn_measurement_device_type  'ISIS WISH diffractometer'
_diffrn_radiation_probe          neutron
_diffrn_radiation_type           neutron
_diffrn_source                   'ISIS TS2'
_diffrn_source_type              'ISIS WISH diffractometer'
_pd_char_colour                  'Green powder'
_pd_instr_dist_spec/detc         2200
_pd_instr_dist_src/spec          40000
_pd_instr_location
; 
WISH is situated on E8 of the second target station of the ISIS neutron source,
located at the Rutherford Appleton Laboratory, Didcot, UK.
;
_pd_meas_2theta_fixed            10-70
_pd_meas_scan_method             tof
_pd_proc_ls_prof_R_factor        1.92
_pd_proc_ls_prof_wR_expected     1.32
_pd_proc_ls_prof_wR_factor       1.98
_pd_spec_mounting
;                                       
ISIS vanadium sample can equipped with gas handling equipment 
and cartridge heaters, sealed with compressed indium wire.
;
_pd_spec_mount_mode              transmission
_pd_spec_shape                   cylinder
_pd_spec_size_axial              '65 mm'
_pd_spec_size_thick              '8 mm'
_refine_ls_goodness_of_fit_all   1.49
_cod_data_source_file            c8sc00330k6.cif
_cod_data_source_block           MFM-300V3-1.5C2D6
_cod_depositor_comments
'Adding full bibliography for 1548977--1548983.cif.'
_cod_original_cell_volume        2776.85(17)
_cod_database_code               1548978
loop_
_space_group_symop_id
_space_group_symop_operation_xyz
1 x,y,z
2 -y,1/2+x,1/4+z
3 1/2-x,1/2-y,1/2+z
4 1/2+y,-x,3/4+z
5 x,1/2-y,1/4-z
6 1/2+y,1/2+x,1/2-z
7 1/2-x,y,3/4-z
8 -y,-x,-z
9 1/2+x,1/2+y,1/2+z
10 1/2-y,x,3/4+z
11 -x,-y,z
12 y,1/2-x,1/4+z
13 1/2+x,-y,3/4-z
14 y,x,-z
15 -x,1/2+y,1/4-z
16 1/2-y,1/2-x,1/2-z
loop_
_atom_site_label
_atom_site_type_symbol
_atom_site_symmetry_multiplicity
_atom_site_fract_x
_atom_site_fract_y
_atom_site_fract_z
_atom_site_occupancy
_atom_site_B_iso_or_equiv
V V 8 0.68902 0.31098 0.5 1 10(8)
O1 O 8 0.7510(7) 0.25 0.625 1 4.25(17)
O2 O 16 0.6194(8) 0.3832(9) 0.6063(7) 1 4.25(17)
O3 O 16 0.5998(9) 0.2856(6) 0.7501(8) 1 4.25(17)
C1 C 16 0.5890(6) 0.3608(5) 0.7020(5) 1 0.96(8)
C2 C 16 0.5360(2) 0.42860(17) 0.7633(4) 1 0.96(8)
C3 C 8 0.5 0.5 0.7052(5) 1 0.96(8)
C4 C 16 0.5360(2) 0.42860(17) 0.8793(3) 1 0.96(8)
C5 C 8 0.5 0.5 0.9373(3) 1 0.96(8)
H1 H 8 0.8103(13) 0.25 0.625 1 4.25(17)
H3 H 8 0.5 0.5 0.6209(8) 1 0.96(8)
H4 H 16 0.5622(4) 0.3767(5) 0.9215(4) 1 0.96(8)
C1_1 C 16 0.401(4) 0.271(14) 0.2065(12) 0.356(3) 9.5(5)
C2_1 C 16 0.476(4) 0.249(14) 0.1257(12) 0.356(3) 9.5(5)
D1_1 D 16 0.3376(13) 0.26(4) 0.167(17) 0.356(3) 9.5(5)
D2_1 D 16 0.41(2) 0.23(4) 0.28(2) 0.356(3) 9.5(5)
D3_1 D 16 0.40(3) 0.341(19) 0.23(4) 0.356(3) 9.5(5)
D4_1 D 16 0.5396(13) 0.26(4) 0.165(17) 0.356(3) 9.5(5)
D5_1 D 16 0.47(3) 0.179(19) 0.10(4) 0.356(3) 9.5(5)
D6_1 D 16 0.47(2) 0.29(4) 0.05(2) 0.356(3) 9.5(5)
C1_2 C 16 0.588(3) 0.688(2) 0.479(3) 0.390(3) 7.5(4)
C2_2 C 16 0.654(3) 0.611(2) 0.471(3) 0.390(3) 7.5(4)
D1_2 D 16 0.522(4) 0.663(8) 0.46(5) 0.390(3) 7.5(4)
D2_2 D 16 0.59(3) 0.72(2) 0.562(12) 0.390(3) 7.5(4)
D3_2 D 16 0.61(2) 0.738(15) 0.42(3) 0.390(3) 7.5(4)
D4_2 D 16 0.721(4) 0.636(8) 0.49(5) 0.390(3) 7.5(4)
D5_2 D 16 0.64(2) 0.561(15) 0.53(3) 0.390(3) 7.5(4)
D6_2 D 16 0.65(3) 0.58(2) 0.387(12) 0.390(3) 7.5(4)
loop_
_geom_angle_atom_site_label_1
_geom_angle_atom_site_label_2
_geom_angle_atom_site_label_3
_geom_angle
_geom_angle_site_symmetry_1
_geom_angle_site_symmetry_3
_geom_angle_publ_flag
O1 V O2 91.0(3) . . yes
O1 V O1 97.7(2) . 4_564 yes
O1 V O3 88.2(4) . 4_564 yes
O1 V O3 88.8(4) . 5_556 yes
O1 V O2 171.3(3) . 8_666 yes
O1 V O2 171.3(4) 4_564 . yes
O2 V O3 90.9(5) . 4_564 yes
O2 V O3 92.6(5) . 5_556 yes
O2 V O2 80.3(4) . 8_666 yes
O1 V O3 88.8(4) 4_564 4_564 yes
O1 V O3 88.2(4) 4_564 5_556 yes
O1 V O2 91.0(3) 4_564 8_666 yes
O3 V O3 175.5(5) 4_564 5_556 yes
O2 V O3 92.6(5) 8_666 4_564 yes
O2 V O3 90.9(5) 8_666 5_556 yes
V O1 V 124.1(5) . 2_645 yes
V O2 C1 128.5(10) . . yes
V O3 C1 137.3(9) 2_645 . yes
V O1 H1 118.0(3) . . no
V O1 H1 118.0(3) 2_645 . no
O2 C1 O3 126.2(10) . . yes
O2 C1 C2 116.9(8) . . yes
O3 C1 C2 116.9(7) . . yes
C1 C2 C3 119.5(5) . . no
C3 C2 C4 120.0(3) . . no
C1 C2 C4 119.6(4) . . no
C2 C3 C2 119.9(5) . 11_665 no
C2 C4 C5 120.0(3) . . no
C4 C5 C5 120.00(19) 11_665 8_667 no
C4 C5 C5 120.00(19) . 8_667 no
C4 C5 C4 120.0(3) . 11_665 no
C2 C3 H3 120.0(3) . . no
C2 C3 H3 120.0(3) 11_665 . no
C2 C4 H4 120.0(4) . . no
C5 C4 H4 120.0(5) . . no
C2_1 C1_1 C2_1 1.00 . 5_555 no
C1_1 C2_1 C1_1 85(5) . 5_555 no
C2_1 C1_1 D1_1 110(13) . . yes
C2_1 C1_1 D2_1 107.00 . . yes
C2_1 C1_1 D3_1 113.00 . . yes
C2_1 C1_1 D6_1 43(14) . 5_555 yes
D1_1 C1_1 D2_1 112.00 . . yes
D1_1 C1_1 D3_1 104.00 . . yes
C2_1 C1_1 D1_1 110(13) 5_555 . yes
D1_1 C1_1 D6_1 122.00 . 5_555 yes
D2_1 C1_1 D3_1 110.00 . . yes
C2_1 C1_1 D2_1 109.00 5_555 . yes
D2_1 C1_1 D6_1 65.00 . 5_555 yes
C2_1 C1_1 D3_1 112.00 5_555 . yes
D3_1 C1_1 D6_1 132.00 . 5_555 yes
C2_1 C1_1 D6_1 44(14) 5_555 5_555 yes
C1_1 C2_1 D4_1 110(13) . . yes
C1_1 C2_1 D5_1 109.00 . . yes
C1_1 C2_1 D6_1 110.00 . . yes
C1_1 C2_1 D4_1 166.00 . 5_555 yes
C1_1 C2_1 D5_1 64.00 . 5_555 yes
C1_1 C2_1 D6_1 62.00 . 5_555 yes
D4_1 C2_1 D5_1 110.00 . . yes
D4_1 C2_1 D6_1 110.00 . . yes
C1_1 C2_1 D4_1 165(19) 5_555 . yes
D4_1 C2_1 D4_1 55(17) . 5_555 yes
D4_1 C2_1 D5_1 79.00 . 5_555 yes
D4_1 C2_1 D6_1 78.00 . 5_555 yes
D5_1 C2_1 D6_1 107.00 . . yes
C1_1 C2_1 D5_1 65.00 5_555 . yes
D4_1 C2_1 D5_1 80.00 5_555 . yes
D5_1 C2_1 D5_1 171.00 . 5_555 yes
D5_1 C2_1 D6_1 73.00 . 5_555 yes
C1_1 C2_1 D6_1 61.00 5_555 . yes
D4_1 C2_1 D6_1 77.00 5_555 . yes
D5_1 C2_1 D6_1 71.00 5_555 . yes
D6_1 C2_1 D6_1 170.00 . 5_555 yes
C1_1 C2_1 D4_1 110(13) 5_555 5_555 yes
C1_1 C2_1 D5_1 107.00 5_555 5_555 yes
C1_1 C2_1 D6_1 111.00 5_555 5_555 yes
D4_1 C2_1 D5_1 108.00 5_555 5_555 yes
D4_1 C2_1 D6_1 112.00 5_555 5_555 yes
D5_1 C2_1 D6_1 108.00 5_555 5_555 yes
C2_2 C1_2 C2_2 48(3) . 14_556 no
C1_2 C2_2 C1_2 130(4) . 14_556 no
C1_2 C2_2 C2_2 34(3) . 14_556 no
C1_2 C2_2 C2_2 98(4) 14_556 14_556 no
C2_2 C1_2 D1_2 109(7) . . yes
C2_2 C1_2 D2_2 112(19) . . yes
C2_2 C1_2 D3_2 107(14) . . yes
C2_2 C1_2 D4_2 86(7) . 14_556 yes
C2_2 C1_2 D5_2 70.00 . 14_556 yes
D1_2 C1_2 D2_2 111.00 . . yes
D1_2 C1_2 D3_2 113.00 . . yes
C2_2 C1_2 D1_2 108.00 14_556 . yes
D1_2 C1_2 D4_2 163.00 . 14_556 yes
D1_2 C1_2 D5_2 40.00 . 14_556 yes
D2_2 C1_2 D3_2 106.00 . . yes
C2_2 C1_2 D2_2 68(14) 14_556 . yes
D2_2 C1_2 D4_2 53.00 . 14_556 yes
D2_2 C1_2 D5_2 120.00 . 14_556 yes
C2_2 C1_2 D3_2 138(17) 14_556 . yes
D3_2 C1_2 D4_2 70.00 . 14_556 yes
D3_2 C1_2 D5_2 132.00 . 14_556 yes
C2_2 C1_2 D4_2 75(16) 14_556 14_556 yes
C2_2 C1_2 D5_2 77.00 14_556 14_556 yes
D4_2 C1_2 D5_2 151.00 14_556 14_556 yes
C1_2 C2_2 D4_2 109(8) . . yes
C1_2 C2_2 D5_2 112(16) . . yes
C1_2 C2_2 D6_2 110(19) . . yes
C1_2 C2_2 D2_2 145.00 . 14_556 yes
D4_2 C2_2 D5_2 107.00 . . yes
D4_2 C2_2 D6_2 112.00 . . yes
C1_2 C2_2 D4_2 57(16) 14_556 . yes
C2_2 C2_2 D4_2 102(18) 14_556 . yes
D2_2 C2_2 D4_2 50.00 14_556 . yes
D5_2 C2_2 D6_2 107.00 . . yes
C1_2 C2_2 D5_2 51(16) 14_556 . yes
C2_2 C2_2 D5_2 83(16) 14_556 . yes
D2_2 C2_2 D5_2 102.00 14_556 . yes
C1_2 C2_2 D6_2 120.00 14_556 . yes
C2_2 C2_2 D6_2 139.00 14_556 . yes
D2_2 C2_2 D6_2 67.00 14_556 . yes
C1_2 C2_2 D2_2 67(13) 14_556 14_556 yes
C2_2 C2_2 D2_2 151.00 14_556 14_556 yes
loop_
_geom_bond_atom_site_label_1
_geom_bond_atom_site_label_2
_geom_bond_distance
_geom_bond_site_symmetry_2
_geom_bond_publ_flag
V O1 2.004(5) . yes
V O2 1.990(11) . yes
V O1 2.004(5) 4_564 yes
V O3 1.994(11) 4_564 yes
V O3 1.994(11) 5_556 yes
V O2 1.990(11) 8_666 yes
O2 C1 1.289(12) . yes
O3 C1 1.290(12) . yes
O1 H1 0.90(2) . no
C1 C2 1.500(8) . no
C2 C3 1.401(5) . no
C2 C4 1.400(6) . no
C4 C5 1.400(3) . no
C5 C5 1.514(5) 8_667 no
C3 H3 1.018(11) . no
C4 H4 1.018(7) . no
C1_1 C2_1 1.54(9) . no
C1_1 C2_1 1.54(9) 5_555 no
C1_1 D1_1 1.09(13) . yes
C1_1 D2_1 1.1(3) . yes
C1_1 D3_1 1.1(4) . yes
C1_1 D6_1 1.4(4) 5_555 yes
C2_1 D4_1 1.1(3) . yes
C2_1 D5_1 1.1(3) . yes
C2_1 D6_1 1.1(5) . yes
C2_1 D4_1 1.09(14) 5_555 yes
C2_1 D5_1 1.1(4) 5_555 yes
C2_1 D6_1 1.1(3) 5_555 yes
C1_2 C2_2 1.54(5) . no
C1_2 C2_2 0.87(5) 14_556 no
C2_2 C2_2 1.16(5) 14_556 no
C1_2 D1_2 1.10(9) . yes
C1_2 D2_2 1.1(2) . yes
C1_2 D3_2 1.1(3) . yes
C1_2 D4_2 1.0(4) 14_556 yes
C1_2 D5_2 0.8(3) 14_556 yes
C2_2 D4_2 1.1(3) . yes
C2_2 D5_2 1.1(3) . yes
C2_2 D6_2 1.12(17) . yes
C2_2 D2_2 1.1(3) 14_556 yes
loop_
_geom_torsion_atom_site_label_1
_geom_torsion_atom_site_label_2
_geom_torsion_atom_site_label_3
_geom_torsion_atom_site_label_4
_geom_torsion
_geom_torsion_site_symmetry_1
_geom_torsion_site_symmetry_4
_geom_torsion_publ_flag
O1 V O2 C1 -35.2(11) . . no
O3 V O2 C1 -123.4(11) 4_564 . no
O3 V O2 C1 53.7(11) 5_556 . no
O2 V O2 C1 144.1(12) 8_666 . no
V O2 C1 O3 1.8(17) . . no
V O2 C1 C2 -178.2(6) . . no
V O3 C1 O2 27.8(18) 2_645 . no
V O3 C1 C2 -152.2(8) 2_645 . no
O2 C1 C2 C3 18.7(10) . . no
O2 C1 C2 C4 -150.1(7) . . no
O3 C1 C2 C3 -161.3(8) . . no
O3 C1 C2 C4 29.9(10) . . no
C1 C2 C3 C2 -168.8(4) . 11_665 no
C4 C2 C3 C2 0.0(3) . 11_665 no
C1 C2 C4 C5 168.7(4) . . no
C3 C2 C4 C5 0.0(4) . . no
C2 C4 C5 C5 180.0(2) . 8_667 no
C2 C4 C5 C4 0.0(3) . 11_665 no
