Repository: SpongeFrogy/MOF_ML

## Structure will be:

1. `\deconstructor_new` contains scripts for deconstruct `*.cif` files with `mofiq` library and database from MP...
2. `\preproces_new` contains scripts for preprocessing deconstructed data and give all to NN
3. `\neural_network_new` contains main NN scripts of `class: model`
4. `\postprocessing_new` contains all to get parameters of new compound.

File: COD metal-organic_CIFs (5642 items)/1548979.cif
#------------------------------------------------------------------------------
#$Date: 2019-11-17 08:01:30 +0200 (Sun, 17 Nov 2019) $
#$Revision: 228778 $
#$URL: file:///home/coder/svn-repositories/cod/cif/1/54/89/1548979.cif $
#------------------------------------------------------------------------------
#
# This file is available in the Crystallography Open Database (COD),
# http://www.crystallography.net/
#
# All data on this site have been placed in the public domain by the
# contributors.
#
data_1548979
loop_
_publ_author_name
'Lu, Zhenzhong'
'Godfrey, Harry G. W.'
'da Silva, Ivan'
'Cheng, Yongqiang'
'Savage, Mathew'
'Manuel, Pascal'
'Rudi\'c, Svemir'
'Ramirez-Cuesta, Anibal J'
'Yang, Sihai'
'Schr\"oder, Martin'
_publ_section_title
;
 Direct observation of supramolecular binding of light hydrocarbons in
 vanadium(iii) and (iv) metal-organic framework materials.
;
_journal_issue                   13
_journal_name_full               'Chemical science'
_journal_page_first              3401
_journal_page_last               3408
_journal_paper_doi               10.1039/c8sc00330k
_journal_volume                  9
_journal_year                    2018
_chemical_formula_moiety
'C8 H4 O5 V, 0.281(C2 D8), 0.451(C), 0.452(D4)'
_chemical_formula_sum            'C9.01 H4 D4.06 O5 V'
_chemical_formula_weight         251.37
_chemical_name_common            MFM-300V3-1.0CD4
_space_group_IT_number           98
_space_group_name_Hall           'I 4bw 2bw'
_space_group_name_H-M_alt        'I 41 2 2'
_symmetry_cell_setting           tetragonal
_symmetry_Int_Tables_number      98
_symmetry_space_group_name_Hall  'I 4bw 2bw'
_symmetry_space_group_name_H-M   'I 41 2 2'
_cell_angle_alpha                90
_cell_angle_beta                 90
_cell_angle_gamma                90
_cell_formula_units_Z            8
_cell_length_a                   15.16316(15)
_cell_length_b                   15.16316(15)
_cell_length_c                   12.0746(2)
_cell_measurement_temperature    7
_cell_volume                     2776.21(6)
_computing_cell_refinement       'Bruker Topas 4.2'
_computing_data_reduction        'Bruker Topas 4.2'
_computing_molecular_graphics    'CrystalImpact Diamond 3.2'
_computing_structure_refinement  'Bruker Topas 4.2'
_computing_structure_solution    'Bruker Topas 4.2'
_diffrn_ambient_temperature      7
_diffrn_detector                 '1520 pixellated 3He tubes'
_diffrn_measurement_device_type  'ISIS WISH diffractometer'
_diffrn_radiation_probe          neutron
_diffrn_radiation_type           neutron
_diffrn_source                   'ISIS TS2'
_diffrn_source_type              'ISIS WISH diffractometer'
_pd_char_colour                  'Green powder'
_pd_instr_dist_spec/detc         2200
_pd_instr_dist_src/spec          40000
_pd_instr_location
; 
WISH is situated on E8 of the second target station of the ISIS neutron source,
located at the Rutherford Appleton Laboratory, Didcot, UK.
;
_pd_meas_2theta_fixed            10-70
_pd_meas_scan_method             tof
_pd_proc_ls_prof_R_factor        1.92
_pd_proc_ls_prof_wR_expected     1.32
_pd_proc_ls_prof_wR_factor       1.98
_pd_spec_mounting
;                                       
ISIS vanadium sample can equipped with gas handling equipment 
and cartridge heaters, sealed with compressed indium wire.
;
_pd_spec_mount_mode              transmission
_pd_spec_shape                   cylinder
_pd_spec_size_axial              '65 mm'
_pd_spec_size_thick              '8 mm'
_refine_ls_goodness_of_fit_all   1.49
_cod_data_source_file            c8sc00330k4.cif
_cod_data_source_block           MFM-300V3-1.0CD4
_cod_depositor_comments
'Adding full bibliography for 1548977--1548983.cif.'
_cod_original_cell_volume        2776.21(7)
_cod_database_code               1548979
loop_
_space_group_symop_id
_space_group_symop_operation_xyz
1 x,y,z
2 -y,1/2+x,1/4+z
3 1/2-x,1/2-y,1/2+z
4 1/2+y,-x,3/4+z
5 x,1/2-y,1/4-z
6 1/2+y,1/2+x,1/2-z
7 1/2-x,y,3/4-z
8 -y,-x,-z
9 1/2+x,1/2+y,1/2+z
10 1/2-y,x,3/4+z
11 -x,-y,z
12 y,1/2-x,1/4+z
13 1/2+x,-y,3/4-z
14 y,x,-z
15 -x,1/2+y,1/4-z
16 1/2-y,1/2-x,1/2-z
loop_
_atom_site_label
_atom_site_type_symbol
_atom_site_symmetry_multiplicity
_atom_site_fract_x
_atom_site_fract_y
_atom_site_fract_z
_atom_site_occupancy
_atom_site_B_iso_or_equiv
V V 8 0.68902 0.31098 0.5 1 0(2)
O1 O 8 0.7601(3) 0.25 0.625 1 2.13(10)
O2 O 16 0.6190(6) 0.3808(6) 0.6065(4) 1 2.13(10)
O3 O 16 0.5984(6) 0.2857(4) 0.7488(5) 1 2.13(10)
C1 C 16 0.5872(4) 0.3629(3) 0.7040(3) 1 1.11(6)
C2 C 16 0.53809(16) 0.43039(11) 0.7640(3) 1 1.11(6)
C3 C 8 0.5 0.5 0.7065(3) 1 1.11(6)
C4 C 16 0.53809(16) 0.43039(11) 0.87905(18) 1 1.11(6)
C5 C 8 0.5 0.5 0.93658(17) 1 1.11(6)
H1 H 8 0.8194(8) 0.25 0.625 1 2.13(10)
H3 H 8 0.5 0.5 0.6238(6) 1 1.11(6)
H4 H 16 0.5655(3) 0.3804(3) 0.9204(3) 1 1.11(6)
C1_1 C 8 0.6389(3) 0.6389(3) 0.5 0.451(4) 4.9(3)
D1_1 D 16 0.627(14) 0.572(2) 0.5114(15) 0.226(2) 5.8(3)
D2_1 D 16 0.641(4) 0.6529(13) 0.4153(8) 0.226(2) 5.8(3)
D3_1 D 16 0.699(3) 0.656(13) 0.5367(16) 0.226(2) 5.8(3)
D4_1 D 16 0.588(7) 0.675(11) 0.5367(16) 0.226(2) 5.8(3)
C1_3 C 16 0.5179(3) 0.7628(12) 0.1473(10) 0.2811(18) 4.9(3)
D1_3 D 16 0.5214(10) 0.8290(13) 0.1713(15) 0.2811(18) 5.8(3)
D2_3 D 16 0.4528(7) 0.7472(14) 0.1264(18) 0.2811(18) 5.8(3)
D3_3 D 16 0.5386(11) 0.7228(14) 0.2127(14) 0.2811(18) 5.8(3)
D4_3 D 16 0.5586(11) 0.7525(16) 0.0787(15) 0.2811(18) 5.8(3)
loop_
_geom_angle_atom_site_label_1
_geom_angle_atom_site_label_2
_geom_angle_atom_site_label_3
_geom_angle
_geom_angle_site_symmetry_1
_geom_angle_site_symmetry_3
_geom_angle_publ_flag
O1 V O2 92.6(2) . . yes
O1 V O1 93.80(9) . 4_564 yes
O1 V O3 86.0(2) . 4_564 yes
O1 V O3 91.4(2) . 5_556 yes
O1 V O2 173.1(2) . 8_666 yes
O1 V O2 173.1(2) 4_564 . yes
O2 V O3 91.7(3) . 4_564 yes
O2 V O3 91.1(3) . 5_556 yes
O2 V O2 81.2(3) . 8_666 yes
O1 V O3 91.4(2) 4_564 4_564 yes
O1 V O3 86.0(2) 4_564 5_556 yes
O1 V O2 92.6(2) 4_564 8_666 yes
O3 V O3 176.3(3) 4_564 5_556 yes
O2 V O3 91.1(3) 8_666 4_564 yes
O2 V O3 91.7(3) 8_666 5_556 yes
V O1 V 117.3(2) . 2_645 yes
V O2 C1 132.6(6) . . yes
V O3 C1 138.5(6) 2_645 . yes
V O1 H1 121.34(11) . . no
V O1 H1 121.34(11) 2_645 . no
O2 C1 O3 121.1(6) . . yes
O2 C1 C2 119.5(5) . . yes
O3 C1 C2 119.5(4) . . yes
C1 C2 C3 119.8(3) . . no
C3 C2 C4 120.0(2) . . no
C1 C2 C4 119.8(2) . . no
C2 C3 C2 120.0(3) . 11_665 no
C2 C4 C5 120.00(18) . . no
C4 C5 C5 120.00(11) 11_665 8_667 no
C4 C5 C5 120.00(11) . 8_667 no
C4 C5 C4 120.00(19) . 11_665 no
C2 C3 H3 119.99(19) . . no
C2 C3 H3 119.99(19) 11_665 . no
C2 C4 H4 120.0(3) . . no
C5 C4 H4 120.0(3) . . no
D1_3 C1_3 D2_3 109.4(18) . . yes
D1_3 C1_3 D3_3 109.4(18) . . yes
D1_3 C1_3 D4_3 110(2) . . yes
C1_3 C1_3 D1_3 142(3) 5_565 . yes
D1_3 C1_3 D2_3 105.3(18) . 5_565 yes
D1_3 C1_3 D3_3 95.9(17) . 5_565 yes
D1_3 C1_3 D4_3 99(2) . 5_565 yes
D2_3 C1_3 D3_3 110(2) . . yes
D2_3 C1_3 D4_3 109.4(19) . . yes
C1_3 C1_3 D2_3 70.9(15) 5_565 . yes
D2_3 C1_3 D2_3 5.0(17) . 5_565 yes
D2_3 C1_3 D3_3 91.0(16) . 5_565 yes
D2_3 C1_3 D4_3 146(3) . 5_565 yes
D3_3 C1_3 D4_3 109.6(18) . . yes
C1_3 C1_3 D3_3 106(3) 5_565 . yes
D2_3 C1_3 D3_3 114(2) 5_565 . yes
D3_3 C1_3 D3_3 138.6(16) . 5_565 yes
D3_3 C1_3 D4_3 42(2) . 5_565 yes
C1_3 C1_3 D4_3 43.1(15) 5_565 . yes
D2_3 C1_3 D4_3 108.7(19) 5_565 . yes
D3_3 C1_3 D4_3 29.3(14) 5_565 . yes
D4_3 C1_3 D4_3 76.4(19) . 5_565 yes
C1_3 C1_3 D2_3 72.0(15) 5_565 5_565 yes
C1_3 C1_3 D3_3 46.6(18) 5_565 5_565 yes
C1_3 C1_3 D4_3 98(2) 5_565 5_565 yes
D2_3 C1_3 D3_3 88.5(16) 5_565 5_565 yes
D2_3 C1_3 D4_3 151(3) 5_565 5_565 yes
D3_3 C1_3 D4_3 104.1(18) 5_565 5_565 yes
loop_
_geom_bond_atom_site_label_1
_geom_bond_atom_site_label_2
_geom_bond_distance
_geom_bond_site_symmetry_2
_geom_bond_publ_flag
V O1 2.072(2) . yes
V O2 1.975(8) . yes
V O1 2.072(2) 4_564 yes
V O3 2.009(8) 4_564 yes
V O3 2.009(8) 5_556 yes
V O2 1.975(8) 8_666 yes
O2 C1 1.301(7) . yes
O3 C1 1.301(8) . yes
O1 H1 0.899(13) . no
C1 C2 1.458(5) . no
C2 C3 1.389(3) . no
C2 C4 1.389(4) . no
C4 C5 1.389(2) . no
C5 C5 1.532(3) 8_667 no
C3 H3 0.999(8) . no
C4 H4 0.998(5) . no
C1_3 C1_3 0.66(2) 5_565 no
C1_3 D1_3 1.05(3) . yes
C1_3 D2_3 1.046(14) . yes
C1_3 D3_3 1.04(2) . yes
C1_3 D4_3 1.05(2) . yes
C1_3 D2_3 1.039(13) 5_565 yes
C1_3 D3_3 1.38(2) 5_565 yes
C1_3 D4_3 0.72(2) 5_565 yes
loop_
_geom_torsion_atom_site_label_1
_geom_torsion_atom_site_label_2
_geom_torsion_atom_site_label_3
_geom_torsion_atom_site_label_4
_geom_torsion
_geom_torsion_site_symmetry_1
_geom_torsion_site_symmetry_4
_geom_torsion_publ_flag
O1 V O2 C1 -36.7(8) . . no
O3 V O2 C1 -122.8(8) 4_564 . no
O3 V O2 C1 54.8(8) 5_556 . no
O2 V O2 C1 146.3(9) 8_666 . no
V O2 C1 O3 -0.9(12) . . no
V O2 C1 C2 179.2(5) . . no
V O3 C1 O2 32.1(11) 2_645 . no
V O3 C1 C2 -148.0(5) 2_645 . no
O2 C1 C2 C3 21.7(7) . . no
O2 C1 C2 C4 -151.0(5) . . no
O3 C1 C2 C3 -158.2(5) . . no
O3 C1 C2 C4 29.1(7) . . no
C1 C2 C3 C2 -172.6(3) . 11_665 no
C4 C2 C3 C2 0.0(3) . 11_665 no
C1 C2 C4 C5 172.7(3) . . no
C3 C2 C4 C5 0.0(3) . . no
C2 C4 C5 C5 180.00(16) . 8_667 no
C2 C4 C5 C4 0.0(3) . 11_665 no

File: COD metal-organic_CIFs (5642 items)/1548980.cif
#------------------------------------------------------------------------------
#$Date: 2019-11-17 08:01:30 +0200 (Sun, 17 Nov 2019) $
#$Revision: 228778 $
#$URL: file:///home/coder/svn-repositories/cod/cif/1/54/89/1548980.cif $
#------------------------------------------------------------------------------
#
# This file is available in the Crystallography Open Database (COD),
# http://www.crystallography.net/
#
# All data on this site have been placed in the public domain by the
# contributors.
#
data_1548980
loop_
_publ_author_name
'Lu, Zhenzhong'
'Godfrey, Harry G. W.'
'da Silva, Ivan'
'Cheng, Yongqiang'
'Savage, Mathew'
'Manuel, Pascal'
'Rudi\'c, Svemir'
'Ramirez-Cuesta, Anibal J'
'Yang, Sihai'
'Schr\"oder, Martin'
_publ_section_title
;
 Direct observation of supramolecular binding of light hydrocarbons in
 vanadium(iii) and (iv) metal-organic framework materials.
;
_journal_issue                   13
_journal_name_full               'Chemical science'
_journal_page_first              3401
_journal_page_last               3408
_journal_paper_doi               10.1039/c8sc00330k
_journal_volume                  9
_journal_year                    2018
_chemical_formula_moiety         'C8 H4 O5 V, 0.502(C4 D4)'
_chemical_formula_sum            'C10 H4 D2 O5 V'
_chemical_formula_weight         259.20
_chemical_name_common            MFM-300(V3)-1.0C2D2
_space_group_IT_number           98
_space_group_name_Hall           'I 4bw 2bw'
_space_group_name_H-M_alt        'I 41 2 2'
_symmetry_cell_setting           tetragonal
_symmetry_Int_Tables_number      98
_symmetry_space_group_name_Hall  'I 4bw 2bw'
_symmetry_space_group_name_H-M   'I 41 2 2'
_cell_angle_alpha                90
_cell_angle_beta                 90
_cell_angle_gamma                90
_cell_formula_units_Z            8
_cell_length_a                   15.1613(3)
_cell_length_b                   15.1613(3)
_cell_length_c                   12.0687(3)
_cell_measurement_temperature    7
_cell_volume                     2774.17(10)
_computing_cell_refinement       'Bruker Topas 4.2'
_computing_data_reduction        'Bruker Topas 4.2'
_computing_molecular_graphics    'CrystalImpact Diamond 3.2'
_computing_structure_refinement  'Bruker Topas 4.2'
_computing_structure_solution    'Bruker Topas 4.2'
_diffrn_ambient_temperature      7
_diffrn_detector                 '1520 pixellated 3He tubes'
_diffrn_measurement_device_type  'ISIS WISH diffractometer'
_diffrn_radiation_probe          neutron
_diffrn_radiation_type           neutron
_diffrn_source                   'ISIS TS2'
_diffrn_source_type              'ISIS WISH diffractometer'
_pd_char_colour                  'Green powder'
_pd_instr_dist_spec/detc         2200
_pd_instr_dist_src/spec          40000
_pd_instr_location
; 
WISH is situated on E8 of the second target station of the ISIS neutron source,
located at the Rutherford Appleton Laboratory, Didcot, UK.
;
_pd_meas_2theta_fixed            10-70
_pd_meas_scan_method             tof
_pd_proc_ls_prof_R_factor        1.92
_pd_proc_ls_prof_wR_expected     1.32
_pd_proc_ls_prof_wR_factor       1.98
_pd_spec_mounting
;                                       
ISIS vanadium sample can equipped with gas handling equipment 
and cartridge heaters, sealed with compressed indium wire.
;
_pd_spec_mount_mode              transmission
_pd_spec_shape                   cylinder
_pd_spec_size_axial              '65 mm'
_pd_spec_size_thick              '8 mm'
_refine_ls_goodness_of_fit_all   1.49
_cod_data_source_file            c8sc00330k1.cif
_cod_data_source_block           MFM-300(V3)-1.0C2D2
_cod_depositor_comments
'Adding full bibliography for 1548977--1548983.cif.'
_cod_original_cell_volume        2774.16(13)
_cod_database_code               1548980
loop_
_space_group_symop_id
_space_group_symop_operation_xyz
1 x,y,z
2 -y,1/2+x,1/4+z
3 1/2-x,1/2-y,1/2+z
4 1/2+y,-x,3/4+z
5 x,1/2-y,1/4-z
6 1/2+y,1/2+x,1/2-z
7 1/2-x,y,3/4-z
8 -y,-x,-z
9 1/2+x,1/2+y,1/2+z
10 1/2-y,x,3/4+z
11 -x,-y,z
12 y,1/2-x,1/4+z
13 1/2+x,-y,3/4-z
14 y,x,-z
15 -x,1/2+y,1/4-z
16 1/2-y,1/2-x,1/2-z
loop_
_atom_site_label
_atom_site_type_symbol
_atom_site_thermal_displace_type
_atom_site_fract_x
_atom_site_fract_y
_atom_site_fract_z
_atom_site_occupancy
_atom_site_U_iso_or_equiv
V V Uiso 0.68902 0.31098 0.50000 1.000 0.0063(8)
O1 O Uiso 0.7499(4) 0.25000 0.62500 1.000 0.0251(13)
O2 O Uiso 0.6194(6) 0.3787(6) 0.6098(5) 1.000 0.0251(13)
O3 O Uiso 0.5982(6) 0.2893(4) 0.7416(6) 1.000 0.0251(13)
C1 C Uiso 0.5884(4) 0.3624(3) 0.7009(4) 1.000 0.0063(8)
C2 C Uiso 0.54009(16) 0.42974(13) 0.7607(3) 1.000 0.0063(8)
C3 C Uiso 0.50000 0.50000 0.7020(4) 1.000 0.0063(8)
C4 C Uiso 0.54009(16) 0.42974(13) 0.8780(2) 1.000 0.0063(8)
C5 C Uiso 0.50000 0.50000 0.9367(2) 1.000 0.0063(8)
C1_1 C Uiso 0.7380(7) 0.0076(7) 0.3515(12) 0.276(3) 0.143(10)
C2_1 C Uiso 0.7303(7) -0.0454(7) 0.4372(12) 0.276(3) 0.143(10)
C1_2 C Uiso 0.6049(15) 0.6475(7) 0.4859(15) 0.226(3) 0.191(10)
C2_2 C Uiso 0.6908(15) 0.6514(7) 0.4994(15) 0.226(3) 0.191(10)
H1 H Uiso 0.8212(9) 0.25000 0.62500 1.000 0.0251(13)
H3 H Uiso 0.50000 0.50000 0.6258(7) 1.000 0.0063(8)
H4 H Uiso 0.5661(3) 0.3841(4) 0.9161(3) 1.000 0.0063(8)
D1_1 D Uiso 0.7443(12) 0.0507(9) 0.2817(13) 0.276(3) 0.143(10)
D2_1 D Uiso 0.7240(12) -0.0885(9) 0.5070(13) 0.276(3) 0.143(10)
D1_2 D Uiso 0.5349(16) 0.6444(11) 0.475(2) 0.226(3) 0.191(10)
D2_2 D Uiso 0.7608(16) 0.6546(11) 0.510(2) 0.226(3) 0.191(10)
loop_
_geom_angle_atom_site_label_1
_geom_angle_atom_site_label_2
_geom_angle_atom_site_label_3
_geom_angle
_geom_angle_site_symmetry_1
_geom_angle_site_symmetry_3
_geom_angle_publ_flag
O1 V O2 88.9(2) . . yes
O1 V O1 98.22(13) . 4_564 yes
O1 V O3 90.3(2) . 4_564 yes
O1 V O3 86.0(2) . 5_556 yes
O1 V O2 172.9(2) . 8_666 yes
O1 V O2 172.9(2) 4_564 . yes
O2 V O3 94.6(3) . 4_564 yes
O2 V O3 89.6(3) . 5_556 yes
O2 V O2 84.0(3) . 8_666 yes
O1 V O3 86.0(2) 4_564 4_564 yes
O1 V O3 90.3(2) 4_564 5_556 yes
O1 V O2 88.9(2) 4_564 8_666 yes
O3 V O3 174.3(3) 4_564 5_556 yes
O2 V O3 89.6(3) 8_666 4_564 yes
O2 V O3 94.6(3) 8_666 5_556 yes
V O1 V 124.9(3) . 2_645 yes
V O2 C1 134.6(7) . . yes
V O3 C1 140.6(7) 2_645 . yes
V O1 H1 117.55(15) . . no
V O1 H1 117.55(15) 2_645 . no
O2 C1 O3 119.9(7) . . yes
O2 C1 C2 120.0(6) . . yes
O3 C1 C2 120.0(5) . . yes
C1 C2 C3 119.9(4) . . no
C3 C2 C4 120.0(3) . . no
C1 C2 C4 119.9(3) . . no
C2 C3 C2 120.0(4) . 11_665 no
C2 C4 C5 120.01(19) . . no
C4 C5 C5 120.01(13) 11_665 8_667 no
C4 C5 C5 120.01(13) . 8_667 no
C4 C5 C4 120.0(2) . 11_665 no
C2 C3 H3 120.0(2) . . no
C2 C3 H3 120.0(2) 11_665 . no
C2 C4 H4 120.0(3) . . no
C5 C4 H4 120.0(4) . . no
C1_1 C1_1 C2_1 52.1(14) 7_655 . no
C2_1 C1_1 C2_1 85.6(12) . 7_655 no
C1_1 C1_1 C2_1 97.3(16) 7_655 7_655 no
C1_1 C2_1 C1_1 30.6(10) . 7_655 no
C1_1 C2_1 C2_1 40.2(7) . 7_655 no
C1_1 C2_1 C2_1 54.2(10) 7_655 7_655 no
C2_1 C1_1 D1_1 180(2) . . yes
C1_1 C1_1 D1_1 127.9(19) 7_655 . yes
C2_1 C1_1 D1_1 94.4(16) 7_655 . yes
C1_1 C2_1 D2_1 180(2) . . yes
C1_1 C2_1 D2_1 149.4(17) 7_655 . yes
C2_1 C2_1 D2_1 139.8(13) 7_655 . yes
C1_2 C1_2 C2_2 47.9(15) 14_556 . no
C2_2 C1_2 C2_2 40.0(14) . 14_556 no
C1_2 C1_2 C2_2 85(2) 14_556 14_556 no
C1_2 C2_2 C1_2 47.6(15) . 14_556 no
C1_2 C2_2 C2_2 48.2(17) . 14_556 no
C1_2 C2_2 C2_2 92(3) 14_556 14_556 no
C2_2 C1_2 D1_2 180(3) . . yes
C1_2 C1_2 D1_2 132(2) 14_556 . yes
C2_2 C1_2 D1_2 140(2) 14_556 . yes
C1_2 C2_2 D2_2 180(3) . . yes
C1_2 C2_2 D2_2 133(2) 14_556 . yes
C2_2 C2_2 D2_2 132(2) 14_556 . yes
loop_
_geom_bond_atom_site_label_1
_geom_bond_atom_site_label_2
_geom_bond_distance
_geom_bond_site_symmetry_2
_geom_bond_publ_flag
V O1 1.996(3) . yes
V O2 1.981(8) . yes
V O1 1.996(3) 4_564 yes
V O3 2.054(8) 4_564 yes
V O3 2.054(8) 5_556 yes
V O2 1.981(8) 8_666 yes
O2 C1 1.221(8) . yes
O3 C1 1.221(8) . yes
O1 H1 1.081(15) . no
C1 C2 1.449(6) . no
C2 C3 1.416(4) . no
C2 C4 1.416(4) . no
C4 C5 1.416(2) . no
C5 C5 1.528(3) 8_667 no
C3 H3 0.920(10) . no
C4 H4 0.920(6) . no
C1_1 C2_1 1.315(19) . no
C1_1 C1_1 0.674(19) 7_655 no
C1_1 C2_1 1.046(16) 7_655 no
C2_1 C2_1 1.62(2) 7_655 no
C1_1 D1_1 1.07(2) . yes
C2_1 D2_1 1.07(2) . yes
C1_2 C2_2 1.31(3) . no
C1_2 C1_2 0.98(2) 14_556 no
C1_2 C2_2 0.98(3) 14_556 no
C2_2 C2_2 0.85(3) 14_556 no
C1_2 D1_2 1.07(3) . yes
C2_2 D2_2 1.07(3) . yes
loop_
_geom_torsion_atom_site_label_1
_geom_torsion_atom_site_label_2
_geom_torsion_atom_site_label_3
_geom_torsion_atom_site_label_4
_geom_torsion
_geom_torsion_site_symmetry_1
_geom_torsion_site_symmetry_4
_geom_torsion_publ_flag
O1 V O2 C1 -35.0(9) . . no
O3 V O2 C1 -125.2(9) 4_564 . no
O3 V O2 C1 51.0(9) 5_556 . no
O2 V O2 C1 145.7(10) 8_666 . no
V O2 C1 O3 -0.5(13) . . no
V O2 C1 C2 179.5(6) . . no
V O3 C1 O2 35.1(13) 2_645 . no
V O3 C1 C2 -144.9(6) 2_645 . no
O2 C1 C2 C3 23.9(8) . . no
O2 C1 C2 C4 -150.2(6) . . no
O3 C1 C2 C3 -156.2(6) . . no
O3 C1 C2 C4 29.8(8) . . no
C1 C2 C3 C2 -174.1(3) . 11_665 no
C4 C2 C3 C2 0.0(3) . 11_665 no
C1 C2 C4 C5 174.1(3) . . no
C3 C2 C4 C5 0.0(3) . . no
C2 C4 C5 C5 180.00(15) . 8_667 no
C2 C4 C5 C4 0.0(3) . 11_665 no

File: COD metal-organic_CIFs (5642 items)/1548981.cif
#------------------------------------------------------------------------------
#$Date: 2019-11-17 08:01:30 +0200 (Sun, 17 Nov 2019) $
#$Revision: 228778 $
#$URL: file:///home/coder/svn-repositories/cod/cif/1/54/89/1548981.cif $
#------------------------------------------------------------------------------
#
# This file is available in the Crystallography Open Database (COD),
# http://www.crystallography.net/
#
# All data on this site have been placed in the public domain by the
# contributors.
#
data_1548981
loop_
_publ_author_name
'Lu, Zhenzhong'
'Godfrey, Harry G. W.'
'da Silva, Ivan'
'Cheng, Yongqiang'
'Savage, Mathew'
'Manuel, Pascal'
'Rudi\'c, Svemir'
'Ramirez-Cuesta, Anibal J'
'Yang, Sihai'
'Schr\"oder, Martin'
_publ_section_title
;
 Direct observation of supramolecular binding of light hydrocarbons in
 vanadium(iii) and (iv) metal-organic framework materials.
;
_journal_issue                   13
_journal_name_full               'Chemical science'
_journal_page_first              3401
_journal_page_last               3408
_journal_paper_doi               10.1039/c8sc00330k
_journal_volume                  9
_journal_year                    2018
_chemical_formula_moiety         'C8 H4 O5 V, 0.535(C4 D8)'
_chemical_formula_sum            'C10.14 H4 D4.28 O5 V'
_chemical_formula_weight         265.36
_chemical_name_common            'MFM-300V3-1.0C2D4 '
_space_group_IT_number           98
_space_group_name_Hall           'I 4bw 2bw'
_space_group_name_H-M_alt        'I 41 2 2'
_symmetry_cell_setting           tetragonal
_symmetry_Int_Tables_number      98
_symmetry_space_group_name_Hall  'I 4bw 2bw'
_symmetry_space_group_name_H-M   'I 41 2 2'
_cell_angle_alpha                90
_cell_angle_beta                 90
_cell_angle_gamma                90
_cell_formula_units_Z            8
_cell_length_a                   15.1594(3)
_cell_length_b                   15.1594(3)
_cell_length_c                   12.0710(3)
_cell_measurement_temperature    7
_cell_volume                     2774.01(10)
_computing_cell_refinement       'Bruker Topas 4.2'
_computing_data_reduction        'Bruker Topas 4.2'
_computing_molecular_graphics    'CrystalImpact Diamond 3.2'
_computing_structure_refinement  'Bruker Topas 4.2'
_computing_structure_solution    'Bruker Topas 4.2'
_diffrn_ambient_temperature      7
_diffrn_detector                 '1520 pixellated 3He tubes'
_diffrn_measurement_device_type  'ISIS WISH diffractometer'
_diffrn_radiation_probe          neutron
_diffrn_radiation_type           neutron
_diffrn_source                   'ISIS TS2'
_diffrn_source_type              'ISIS WISH diffractometer'
_pd_char_colour                  'Green powder'
_pd_instr_dist_spec/detc         2200
_pd_instr_dist_src/spec          40000
_pd_instr_location
; 
WISH is situated on E8 of the second target station of the ISIS neutron source,
located at the Rutherford Appleton Laboratory, Didcot, UK.
;
_pd_meas_2theta_fixed            10-70
_pd_meas_scan_method             tof
_pd_proc_ls_prof_R_factor        1.92
_pd_proc_ls_prof_wR_expected     1.32
_pd_proc_ls_prof_wR_factor       1.98
_pd_spec_mounting
;                                       
ISIS vanadium sample can equipped with gas handling equipment 
and cartridge heaters, sealed with compressed indium wire.
;
_pd_spec_mount_mode              transmission
_pd_spec_shape                   cylinder
_pd_spec_size_axial              '65 mm'
_pd_spec_size_thick              '8 mm'
_refine_ls_goodness_of_fit_all   1.49
_cod_data_source_file            c8sc00330k2.cif
_cod_data_source_block           MFM-300V3-1.0C2D4
_cod_depositor_comments
'Adding full bibliography for 1548977--1548983.cif.'
_cod_original_cell_volume        2774.01(13)
_cod_database_code               1548981
loop_
_space_group_symop_id
_space_group_symop_operation_xyz
1 x,y,z
2 -y,1/2+x,1/4+z
3 1/2-x,1/2-y,1/2+z
4 1/2+y,-x,3/4+z
5 x,1/2-y,1/4-z
6 1/2+y,1/2+x,1/2-z
7 1/2-x,y,3/4-z
8 -y,-x,-z
9 1/2+x,1/2+y,1/2+z
10 1/2-y,x,3/4+z
11 -x,-y,z
12 y,1/2-x,1/4+z
13 1/2+x,-y,3/4-z
14 y,x,-z
15 -x,1/2+y,1/4-z
16 1/2-y,1/2-x,1/2-z
loop_
_atom_site_label
_atom_site_type_symbol
_atom_site_symmetry_multiplicity
_atom_site_fract_x
_atom_site_fract_y
_atom_site_fract_z
_atom_site_occupancy
_atom_site_B_iso_or_equiv
V V 8 0.68902 0.31098 0.5 1 0.50(6)
O1 O 8 0.7519(4) 0.25 0.625 1 1.04(9)
O2 O 16 0.6171(6) 0.3828(7) 0.6075(5) 1 1.04(9)
O3 O 16 0.5980(7) 0.2887(4) 0.7501(6) 1 1.04(9)
C1 C 16 0.5882(5) 0.3626(4) 0.7027(3) 1 0.50(6)
C2 C 16 0.53890(17) 0.43091(12) 0.7633(3) 1 0.50(6)
C3 C 8 0.5 0.5 0.7058(4) 1 0.50(6)
C4 C 16 0.53890(17) 0.43091(12) 0.8783(2) 1 0.50(6)
C5 C 8 0.5 0.5 0.9358(2) 1 0.50(6)
H1 H 8 0.8156(8) 0.25 0.625 1 1.04(9)
H3 H 8 0.5 0.5 0.6208(7) 1 0.50(6)
H4 H 16 0.5677(3) 0.3798(4) 0.9208(4) 1 0.50(6)
C1_1 C 16 0.4750(8) 0.2483(17) 0.1424(19) 0.279(3) 12.9(5)
C2_1 C 16 0.4139(8) 0.2266(17) 0.0702(19) 0.279(3) 12.9(5)
D1_1 D 16 0.4583(16) 0.2560(19) 0.2280(18) 0.279(3) 15.5(6)
D2_1 D 16 0.5416(8) 0.258(3) 0.116(2) 0.279(3) 15.5(6)
D3_1 D 16 0.3473(8) 0.217(3) 0.097(2) 0.279(3) 15.5(6)
D4_1 D 16 0.4306(16) 0.2188(19) -0.0154(18) 0.279(3) 15.5(6)
C1_2 C 16 0.609(11) 0.684(8) 0.5198(10) 0.256(2) 1.8(2)
C2_2 C 16 0.661(11) 0.614(8) 0.5166(10) 0.256(2) 1.8(2)
D1_2 D 16 0.64(3) 0.7488(11) 0.520(3) 0.256(2) 2.1(3)
D2_2 D 16 0.539(8) 0.68(3) 0.522(3) 0.256(2) 2.1(3)
D3_2 D 16 0.731(8) 0.62(3) 0.515(3) 0.256(2) 2.1(3)
D4_2 D 16 0.63(3) 0.5495(11) 0.516(3) 0.256(2) 2.1(3)
loop_
_geom_angle_atom_site_label_1
_geom_angle_atom_site_label_2
_geom_angle_atom_site_label_3
_geom_angle
_geom_angle_site_symmetry_1
_geom_angle_site_symmetry_3
_geom_angle_publ_flag
O1 V O2 91.2(2) . . yes
O1 V O1 97.32(13) . 4_564 yes
O1 V O3 87.7(3) . 4_564 yes
O1 V O3 88.9(3) . 5_556 yes
O1 V O2 171.4(2) . 8_666 yes
O1 V O2 171.4(2) 4_564 . yes
O2 V O3 92.0(4) . 4_564 yes
O2 V O3 92.0(4) . 5_556 yes
O2 V O2 80.2(3) . 8_666 yes
O1 V O3 88.9(3) 4_564 4_564 yes
O1 V O3 87.7(3) 4_564 5_556 yes
O1 V O2 91.2(2) 4_564 8_666 yes
O3 V O3 174.8(4) 4_564 5_556 yes
O2 V O3 92.0(4) 8_666 4_564 yes
O2 V O3 92.0(4) 8_666 5_556 yes
V O1 V 123.4(3) . 2_645 yes
V O2 C1 129.8(7) . . yes
V O3 C1 137.1(7) 2_645 . yes
V O1 H1 118.31(15) . . no
V O1 H1 118.31(15) 2_645 . no
O2 C1 O3 125.6(8) . . yes
O2 C1 C2 117.1(6) . . yes
O3 C1 C2 117.2(5) . . yes
C1 C2 C3 119.9(4) . . no
C3 C2 C4 120.0(3) . . no
C1 C2 C4 119.8(3) . . no
C2 C3 C2 120.0(4) . 11_665 no
C2 C4 C5 120.01(19) . . no
C4 C5 C5 120.01(13) 11_665 8_667 no
C4 C5 C5 120.01(13) . 8_667 no
C4 C5 C4 120.0(2) . 11_665 no
C2 C3 H3 120.0(2) . . no
C2 C3 H3 120.0(2) 11_665 . no
C2 C4 H4 120.0(3) . . no
C5 C4 H4 120.0(4) . . no
C1_1 C1_1 C2_1 51(3) 5_555 . no
C2_1 C1_1 C2_1 76.4(16) . 5_555 no
C1_1 C1_1 C2_1 112(4) 5_555 5_555 no
C1_1 C2_1 C1_1 17.5(15) . 5_555 no
C1_1 C2_1 C2_1 45.3(12) . 5_555 no
C1_1 C2_1 C2_1 58.3(16) 5_555 5_555 no
C2_1 C1_1 D1_1 120.1(19) . . yes
C2_1 C1_1 D2_1 120(2) . . yes
C2_1 C1_1 D2_1 128(3) . 5_555 yes
D1_1 C1_1 D2_1 120(3) . . yes
C1_1 C1_1 D1_1 161(5) 5_555 . yes
C2_1 C1_1 D1_1 51(2) 5_555 . yes
D1_1 C1_1 D2_1 110(3) . 5_555 yes
C1_1 C1_1 D2_1 72(3) 5_555 . yes
C2_1 C1_1 D2_1 151(4) 5_555 . yes
D2_1 C1_1 D2_1 18(3) . 5_555 yes
C1_1 C1_1 D2_1 85(3) 5_555 5_555 yes
C2_1 C1_1 D2_1 155(3) 5_555 5_555 yes
C1_1 C2_1 D3_1 120(2) . . yes
C1_1 C2_1 D4_1 120.1(19) . . yes
C1_1 C2_1 D1_1 80.4(19) . 5_555 yes
D3_1 C2_1 D4_1 120(3) . . yes
C1_1 C2_1 D3_1 136(3) 5_555 . yes
C2_1 C2_1 D3_1 78(2) 5_555 . yes
D1_1 C2_1 D3_1 156(3) 5_555 . yes
C1_1 C2_1 D4_1 104(2) 5_555 . yes
C2_1 C2_1 D4_1 155(3) 5_555 . yes
D1_1 C2_1 D4_1 42(2) 5_555 . yes
C1_1 C2_1 D1_1 63(2) 5_555 5_555 yes
C2_1 C2_1 D1_1 115(2) 5_555 5_555 yes
C1_2 C1_2 C2_2 17(5) 14_556 . no
C2_2 C1_2 C2_2 53(17) . 14_556 no
C1_2 C1_2 C2_2 43(18) 14_556 14_556 no
C1_2 C2_2 C1_2 120.00 . 14_556 no
C1_2 C2_2 C2_2 25(6) . 14_556 no
C1_2 C2_2 C2_2 102(17) 14_556 14_556 no
C2_2 C1_2 D1_2 118.00 . . yes
C2_2 C1_2 D2_2 123.00 . . yes
C2_2 C1_2 D3_2 123.00 . 14_556 yes
C2_2 C1_2 D4_2 84.00 . 14_556 yes
D1_2 C1_2 D2_2 119.00 . . yes
C1_2 C1_2 D1_2 109.00 14_556 . yes
C2_2 C1_2 D1_2 120.00 14_556 . yes
D1_2 C1_2 D3_2 32(12) . 14_556 yes
D1_2 C1_2 D4_2 151.00 . 14_556 yes
C1_2 C1_2 D2_2 130.00 14_556 . yes
C2_2 C1_2 D2_2 97.00 14_556 . yes
D2_2 C1_2 D3_2 105.00 . 14_556 yes
D2_2 C1_2 D4_2 44.00 . 14_556 yes
C1_2 C1_2 D3_2 107.00 14_556 14_556 yes
C1_2 C1_2 D4_2 87(18) 14_556 14_556 yes
C2_2 C1_2 D3_2 96(18) 14_556 14_556 yes
C2_2 C1_2 D4_2 56.00 14_556 14_556 yes
D3_2 C1_2 D4_2 120.00 14_556 14_556 yes
C1_2 C2_2 D3_2 122.00 . . yes
C1_2 C2_2 D4_2 118.00 . . yes
C1_2 C2_2 D2_2 150(17) . 14_556 yes
D3_2 C2_2 D4_2 121.00 . . yes
C1_2 C2_2 D3_2 52.00 14_556 . yes
C2_2 C2_2 D3_2 126.00 14_556 . yes
D2_2 C2_2 D3_2 81.00 14_556 . yes
C1_2 C2_2 D4_2 98.00 14_556 . yes
C2_2 C2_2 D4_2 108.00 14_556 . yes
D2_2 C2_2 D4_2 44.00 14_556 . yes
C1_2 C2_2 D2_2 57.00 14_556 14_556 yes
C2_2 C2_2 D2_2 127(15) 14_556 14_556 yes
loop_
_geom_bond_atom_site_label_1
_geom_bond_atom_site_label_2
_geom_bond_distance
_geom_bond_site_symmetry_2
_geom_bond_publ_flag
V O1 2.010(3) . yes
V O2 2.014(9) . yes
V O1 2.010(3) 4_564 yes
V O3 2.046(8) 4_564 yes
V O3 2.046(8) 5_556 yes
V O2 2.014(8) 8_666 yes
O2 C1 1.267(8) . yes
O3 C1 1.267(9) . yes
O1 H1 0.966(14) . no
C1 C2 1.472(7) . no
C2 C3 1.388(3) . no
C2 C4 1.388(4) . no
C4 C5 1.388(2) . no
C5 C5 1.550(3) 8_667 no
C3 H3 1.026(10) . no
C4 H4 1.027(6) . no
C1_1 C2_1 1.31(3) . no
C1_1 C1_1 0.42(3) 5_555 no
C1_1 C2_1 1.10(2) 5_555 no
C2_1 C2_1 1.50(3) 5_555 no
C1_1 D1_1 1.07(3) . yes
C1_1 D2_1 1.07(2) . yes
C1_1 D2_1 1.019(18) 5_555 yes
C2_1 D3_1 1.07(2) . yes
C2_1 D4_1 1.07(3) . yes
C2_1 D1_1 0.93(3) 5_555 yes
C1_2 C2_2 1.3(2) . no
C1_2 C1_2 1.68(19) 14_556 no
C1_2 C2_2 0.57(12) 14_556 no
C2_2 C2_2 1.1(2) 14_556 no
C1_2 D1_2 1.1(3) . yes
C1_2 D2_2 1.1(2) . yes
C1_2 D3_2 0.8(2) 14_556 yes
C1_2 D4_2 1.3(3) 14_556 yes
C2_2 D3_2 1.1(2) . yes
C2_2 D4_2 1.09(17) . yes
C2_2 D2_2 1.3(2) 14_556 yes
loop_
_geom_torsion_atom_site_label_1
_geom_torsion_atom_site_label_2
_geom_torsion_atom_site_label_3
_geom_torsion_atom_site_label_4
_geom_torsion
_geom_torsion_site_symmetry_1
_geom_torsion_site_symmetry_4
_geom_torsion_publ_flag
O1 V O2 C1 -33.3(8) . . no
O3 V O2 C1 -121.0(9) 4_564 . no
O3 V O2 C1 55.6(9) 5_556 . no
O2 V O2 C1 147.3(9) 8_666 . no
V O2 C1 O3 -1.6(14) . . no
V O2 C1 C2 178.4(5) . . no
V O3 C1 O2 29.6(14) 2_645 . no
V O3 C1 C2 -150.5(6) 2_645 . no
O2 C1 C2 C3 21.9(8) . . no
O2 C1 C2 C4 -151.7(6) . . no
O3 C1 C2 C3 -158.1(6) . . no
O3 C1 C2 C4 28.4(8) . . no
C1 C2 C3 C2 -173.6(4) . 11_665 no
C4 C2 C3 C2 0.0(3) . 11_665 no
C1 C2 C4 C5 173.6(4) . . no
C3 C2 C4 C5 0.0(3) . . no
C2 C4 C5 C5 180.00(17) . 8_667 no
C2 C4 C5 C4 0.0(3) . 11_665 no

File: COD metal-organic_CIFs (5642 items)/1548982.cif
#------------------------------------------------------------------------------
#$Date: 2019-11-17 08:01:30 +0200 (Sun, 17 Nov 2019) $
#$Revision: 228778 $
#$URL: file:///home/coder/svn-repositories/cod/cif/1/54/89/1548982.cif $
#------------------------------------------------------------------------------
#
# This file is available in the Crystallography Open Database (COD),
# http://www.crystallography.net/
#
# All data on this site have been placed in the public domain by the
# contributors.
#
data_1548982
loop_
_publ_author_name
'Lu, Zhenzhong'
'Godfrey, Harry G. W.'
'da Silva, Ivan'
'Cheng, Yongqiang'
'Savage, Mathew'
'Manuel, Pascal'
'Rudi\'c, Svemir'
'Ramirez-Cuesta, Anibal J'
'Yang, Sihai'
'Schr\"oder, Martin'
_publ_section_title
;
 Direct observation of supramolecular binding of light hydrocarbons in
 vanadium(iii) and (iv) metal-organic framework materials.
;
_journal_issue                   13
_journal_name_full               'Chemical science'
_journal_page_first              3401
_journal_page_last               3408
_journal_paper_doi               10.1039/c8sc00330k
_journal_volume                  9
_journal_year                    2018
_chemical_formula_moiety         'C8 H4 O5 V, 0.517(C4 D12)'
_chemical_formula_sum            'C10.07 H4 D6.2 O5 V'
_chemical_formula_weight         268.36
_chemical_name_common            MFM-300V3-1.0C2D6
_space_group_IT_number           98
_space_group_name_Hall           'I 4bw 2bw'
_space_group_name_H-M_alt        'I 41 2 2'
_symmetry_cell_setting           tetragonal
_symmetry_Int_Tables_number      98
_symmetry_space_group_name_Hall  'I 4bw 2bw'
_symmetry_space_group_name_H-M   'I 41 2 2'
_cell_angle_alpha                90
_cell_angle_beta                 90
_cell_angle_gamma                90
_cell_formula_units_Z            8
_cell_length_a                   15.1661(3)
_cell_length_b                   15.1661(3)
_cell_length_c                   12.0725(3)
_cell_measurement_temperature    7
_cell_volume                     2776.80(10)
_computing_cell_refinement       'Bruker Topas 4.2'
_computing_data_reduction        'Bruker Topas 4.2'
_computing_molecular_graphics    'CrystalImpact Diamond 3.2'
_computing_structure_refinement  'Bruker Topas 4.2'
_computing_structure_solution    'Bruker Topas 4.2'
_diffrn_ambient_temperature      7
_diffrn_detector                 '1520 pixellated 3He tubes'
_diffrn_measurement_device_type  'ISIS WISH diffractometer'
_diffrn_radiation_probe          neutron
_diffrn_radiation_type           neutron
_diffrn_source                   'ISIS TS2'
_diffrn_source_type              'ISIS WISH diffractometer'
_pd_char_colour                  'Green powder'
_pd_instr_dist_spec/detc         2200
_pd_instr_dist_src/spec          40000
_pd_instr_location
; 
WISH is situated on E8 of the second target station of the ISIS neutron source,
located at the Rutherford Appleton Laboratory, Didcot, UK.
;
_pd_meas_2theta_fixed            10-70
_pd_meas_scan_method             tof
_pd_proc_ls_prof_R_factor        1.92
_pd_proc_ls_prof_wR_expected     1.32
_pd_proc_ls_prof_wR_factor       1.98
_pd_spec_mounting
;                                       
ISIS vanadium sample can equipped with gas handling equipment 
and cartridge heaters, sealed with compressed indium wire.
;
_pd_spec_mount_mode              transmission
_pd_spec_shape                   cylinder
_pd_spec_size_axial              '65 mm'
_pd_spec_size_thick              '8 mm'
_refine_ls_goodness_of_fit_all   1.49
_cod_data_source_file            c8sc00330k3.cif
_cod_data_source_block           MFM-300V3-1.0C2D6
_cod_depositor_comments
'Adding full bibliography for 1548977--1548983.cif.'
_cod_original_cell_volume        2776.80(13)
_cod_original_formula_sum        'C10.07 H4 D6.20 O5 V'
_cod_database_code               1548982
loop_
_space_group_symop_id
_space_group_symop_operation_xyz
1 x,y,z
2 -y,1/2+x,1/4+z
3 1/2-x,1/2-y,1/2+z
4 1/2+y,-x,3/4+z
5 x,1/2-y,1/4-z
6 1/2+y,1/2+x,1/2-z
7 1/2-x,y,3/4-z
8 -y,-x,-z
9 1/2+x,1/2+y,1/2+z
10 1/2-y,x,3/4+z
11 -x,-y,z
12 y,1/2-x,1/4+z
13 1/2+x,-y,3/4-z
14 y,x,-z
15 -x,1/2+y,1/4-z
16 1/2-y,1/2-x,1/2-z
loop_
_atom_site_label
_atom_site_type_symbol
_atom_site_symmetry_multiplicity
_atom_site_fract_x
_atom_site_fract_y
_atom_site_fract_z
_atom_site_occupancy
_atom_site_B_iso_or_equiv
V V 8 0.6929 0.3071 0.5 1 0(2)
O1 O 8 0.7547(5) 0.25 0.625 1 3.86(13)
O2 O 16 0.6185(6) 0.3843(7) 0.6073(5) 1 3.86(13)
O3 O 16 0.5955(7) 0.2872(4) 0.7516(6) 1 3.86(13)
C1 C 16 0.5875(5) 0.3634(4) 0.7039(4) 1 1.24(7)
C2 C 16 0.53948(16) 0.43129(14) 0.7640(4) 1 1.24(7)
C3 C 8 0.5 0.5 0.7065(4) 1 1.24(7)
C4 C 16 0.53948(16) 0.43129(14) 0.8790(3) 1 1.24(7)
C5 C 8 0.5 0.5 0.9364(3) 1 1.24(7)
H1 H 8 0.8141(10) 0.25 0.625 1 3.86(13)
H3 H 8 0.5 0.5 0.6223(7) 1 1.24(7)
H4 H 16 0.5684(3) 0.3809(4) 0.9211(4) 1 1.24(7)
C1_1 C 16 0.395(7) 0.281(13) 0.198(8) 0.244(3) 6.7(4)
C2_1 C 16 0.472(7) 0.232(13) 0.145(8) 0.244(3) 6.7(4)
D1_1 D 16 0.3328(13) 0.25(3) 0.17(4) 0.244(3) 6.7(4)
D2_1 D 16 0.40(2) 0.28(5) 0.288(7) 0.244(3) 6.7(4)
D3_1 D 16 0.40(3) 0.351(11) 0.17(5) 0.244(3) 6.7(4)
D4_1 D 16 0.5348(13) 0.26(3) 0.17(4) 0.244(3) 6.7(4)
D5_1 D 16 0.47(3) 0.162(11) 0.17(5) 0.244(3) 6.7(4)
D6_1 D 16 0.47(2) 0.24(5) 0.054(7) 0.244(3) 6.7(4)
C1_2 C 16 0.594(6) 0.686(6) 0.492(2) 0.273(3) 12.1(5)
C2_2 C 16 0.659(6) 0.612(6) 0.460(2) 0.273(3) 12.1(5)
D1_2 D 16 0.526(2) 0.663(17) 0.48(5) 0.273(3) 12.1(5)
D2_2 D 16 0.60(4) 0.70(3) 0.579(17) 0.273(3) 12.1(5)
D3_2 D 16 0.61(3) 0.743(15) 0.44(4) 0.273(3) 12.1(5)
D4_2 D 16 0.726(2) 0.635(17) 0.47(5) 0.273(3) 12.1(5)
D5_2 D 16 0.65(3) 0.554(15) 0.51(4) 0.273(3) 12.1(5)
D6_2 D 16 0.65(4) 0.59(3) 0.373(17) 0.273(3) 12.1(5)
loop_
_geom_angle_atom_site_label_1
_geom_angle_atom_site_label_2
_geom_angle_atom_site_label_3
_geom_angle
_geom_angle_site_symmetry_1
_geom_angle_site_symmetry_3
_geom_angle_publ_flag
O1 V O2 91.6(2) . . yes
O1 V O1 99.64(16) . 4_564 yes
O1 V O3 88.7(3) . 4_564 yes
O1 V O3 92.5(3) . 5_556 yes
O1 V O2 168.7(2) . 8_666 yes
O1 V O2 168.7(2) 4_564 . yes
O2 V O3 88.1(4) . 4_564 yes
O2 V O3 90.4(4) . 5_556 yes
O2 V O2 77.1(3) . 8_666 yes
O1 V O3 92.5(3) 4_564 4_564 yes
O1 V O3 88.7(3) 4_564 5_556 yes
O1 V O2 91.6(2) 4_564 8_666 yes
O3 V O3 178.2(3) 4_564 5_556 yes
O2 V O3 90.4(4) 8_666 4_564 yes
O2 V O3 88.1(4) 8_666 5_556 yes
V O1 V 123.4(4) . 2_645 yes
V O2 C1 128.3(7) . . yes
V O3 C1 133.1(7) 2_645 . yes
V O1 H1 118.31(19) . . no
V O1 H1 118.31(19) 2_645 . no
O2 C1 O3 125.7(8) . . yes
O2 C1 C2 117.2(6) . . yes
O3 C1 C2 117.1(5) . . yes
C1 C2 C3 119.9(4) . . no
C3 C2 C4 120.0(3) . . no
C1 C2 C4 119.9(3) . . no
C2 C3 C2 120.0(4) . 11_665 no
C2 C4 C5 120.0(2) . . no
C4 C5 C5 119.97(19) 11_665 8_667 no
C4 C5 C5 119.97(19) . 8_667 no
C4 C5 C4 120.1(3) . 11_665 no
C2 C3 H3 120.0(2) . . no
C2 C3 H3 120.0(2) 11_665 . no
C2 C4 H4 120.0(4) . . no
C5 C4 H4 120.1(4) . . no
C2_1 C1_1 C2_1 26(9) . 5_555 no
C1_1 C2_1 C1_1 78(8) . 5_555 no
C1_1 C2_1 C2_1 85(18) . 5_555 no
C1_1 C2_1 C2_1 69(14) 5_555 5_555 no
C2_1 C1_1 D1_1 109.00 . . yes
C2_1 C1_1 D2_1 111.00 . . yes
C2_1 C1_1 D3_1 107.00 . . yes
C2_1 C1_1 D6_1 29.00 . 5_555 yes
D1_1 C1_1 D2_1 111.00 . . yes
D1_1 C1_1 D3_1 112.00 . . yes
C2_1 C1_1 D1_1 110.00 5_555 . yes
D1_1 C1_1 D6_1 134.00 . 5_555 yes
D2_1 C1_1 D3_1 108.00 . . yes
C2_1 C1_1 D2_1 129(19) 5_555 . yes
D2_1 C1_1 D6_1 87.00 . 5_555 yes
C2_1 C1_1 D3_1 82.00 5_555 . yes
D3_1 C1_1 D6_1 101.00 . 5_555 yes
C2_1 C1_1 D6_1 43(10) 5_555 5_555 yes
C1_1 C2_1 D4_1 111.00 . . yes
C1_1 C2_1 D5_1 109.00 . . yes
C1_1 C2_1 D6_1 110.00 . . yes
C1_1 C2_1 D4_1 144.00 . 5_555 yes
C1_1 C2_1 D6_1 49.00 . 5_555 yes
D4_1 C2_1 D5_1 109.00 . . yes
D4_1 C2_1 D6_1 105.00 . . yes
C1_1 C2_1 D4_1 150.00 5_555 . yes
C2_1 C2_1 D4_1 84.00 5_555 . yes
D4_1 C2_1 D4_1 58.00 . 5_555 yes
D4_1 C2_1 D6_1 66.00 . 5_555 yes
D5_1 C2_1 D6_1 112.00 . . yes
C1_1 C2_1 D5_1 93.00 5_555 . yes
C2_1 C2_1 D5_1 154.00 5_555 . yes
D4_1 C2_1 D5_1 107.00 5_555 . yes
D5_1 C2_1 D6_1 109.00 . 5_555 yes
C1_1 C2_1 D6_1 46.00 5_555 . yes
C2_1 C2_1 D6_1 42.00 5_555 . yes
D4_1 C2_1 D6_1 52.00 5_555 . yes
D6_1 C2_1 D6_1 139.00 . 5_555 yes
C1_1 C2_1 D4_1 97.00 5_555 5_555 yes
C1_1 C2_1 D6_1 127.00 5_555 5_555 yes
C2_1 C2_1 D4_1 61.00 5_555 5_555 yes
C2_1 C2_1 D6_1 97.00 5_555 5_555 yes
D4_1 C2_1 D6_1 120.00 5_555 5_555 yes
C2_2 C1_2 C2_2 65(8) . 14_556 no
C1_2 C2_2 C1_2 115(8) . 14_556 no
C1_2 C2_2 C2_2 29(3) . 14_556 no
C1_2 C2_2 C2_2 86(7) 14_556 14_556 no
C2_2 C1_2 D1_2 110(16) . . yes
C2_2 C1_2 D2_2 110.00 . . yes
C2_2 C1_2 D3_2 107.00 . . yes
C2_2 C1_2 D4_2 99(13) . 14_556 yes
C2_2 C1_2 D5_2 89.00 . 14_556 yes
D1_2 C1_2 D2_2 106.00 . . yes
D1_2 C1_2 D3_2 113.00 . . yes
C2_2 C1_2 D1_2 106.00 14_556 . yes
D1_2 C1_2 D4_2 148.00 . 14_556 yes
D1_2 C1_2 D5_2 24.00 . 14_556 yes
D2_2 C1_2 D3_2 113.00 . . yes
C2_2 C1_2 D2_2 48.00 14_556 . yes
D2_2 C1_2 D4_2 51.00 . 14_556 yes
D2_2 C1_2 D5_2 103.00 . 14_556 yes
C2_2 C1_2 D3_2 142.00 14_556 . yes
D3_2 C1_2 D4_2 69.00 . 14_556 yes
D3_2 C1_2 D5_2 133.00 . 14_556 yes
C2_2 C1_2 D4_2 76(19) 14_556 14_556 yes
C2_2 C1_2 D5_2 86.00 14_556 14_556 yes
D4_2 C1_2 D5_2 154.00 14_556 14_556 yes
C1_2 C2_2 D4_2 110(17) . . yes
C1_2 C2_2 D5_2 112.00 . . yes
C1_2 C2_2 D6_2 112.00 . . yes
C1_2 C2_2 D2_2 144.00 . 14_556 yes
D4_2 C2_2 D5_2 109.00 . . yes
D4_2 C2_2 D6_2 109.00 . . yes
C1_2 C2_2 D4_2 62.00 14_556 . yes
C2_2 C2_2 D4_2 104.00 14_556 . yes
D2_2 C2_2 D4_2 54.00 14_556 . yes
D5_2 C2_2 D6_2 106.00 . . yes
C1_2 C2_2 D5_2 49.00 14_556 . yes
C2_2 C2_2 D5_2 88.00 14_556 . yes
D2_2 C2_2 D5_2 104.00 14_556 . yes
C1_2 C2_2 D6_2 133.00 14_556 . yes
C2_2 C2_2 D6_2 138.00 14_556 . yes
D2_2 C2_2 D6_2 58.00 14_556 . yes
C1_2 C2_2 D2_2 87.00 14_556 14_556 yes
C2_2 C2_2 D2_2 157.00 14_556 14_556 yes
loop_
_geom_bond_atom_site_label_1
_geom_bond_atom_site_label_2
_geom_bond_distance
_geom_bond_site_symmetry_2
_geom_bond_publ_flag
V O1 1.976(4) . yes
V O2 2.079(9) . yes
V O1 1.976(4) 4_564 yes
V O3 2.056(9) 4_564 yes
V O3 2.056(9) 5_556 yes
V O2 2.079(9) 8_666 yes
O2 C1 1.297(9) . yes
O3 C1 1.297(9) . yes
O1 H1 0.901(17) . no
C1 C2 1.455(7) . no
C2 C3 1.388(4) . no
C2 C4 1.388(6) . no
C4 C5 1.387(3) . no
C5 C5 1.536(5) 8_667 no
C3 H3 1.017(10) . no
C4 H4 1.017(6) . no
C1_1 C2_1 1.53(19) . no
C1_1 C2_1 1.63(15) 5_555 no
C2_1 C2_1 0.7(2) 5_555 no
C1_1 D1_1 1.11(18) . yes
C1_1 D2_1 1.1(3) . yes
C1_1 D3_1 1.1(3) . yes
C1_1 D6_1 1.2(3) 5_555 yes
C2_1 D4_1 1.1(3) . yes
C2_1 D5_1 1.1(4) . yes
C2_1 D6_1 1.1(3) . yes
C2_1 D4_1 1.2(3) 5_555 yes
C2_1 D6_1 0.8(6) 5_555 yes
C1_2 C2_2 1.54(12) . no
C1_2 C2_2 0.76(9) 14_556 no
C2_2 C2_2 1.40(10) 14_556 no
C1_2 D1_2 1.10(14) . yes
C1_2 D2_2 1.1(3) . yes
C1_2 D3_2 1.1(3) . yes
C1_2 D4_2 1.0(4) 14_556 yes
C1_2 D5_2 0.8(3) 14_556 yes
C2_2 D4_2 1.1(3) . yes
C2_2 D5_2 1.1(4) . yes
C2_2 D6_2 1.1(2) . yes
C2_2 D2_2 0.8(4) 14_556 yes
loop_
_geom_torsion_atom_site_label_1
_geom_torsion_atom_site_label_2
_geom_torsion_atom_site_label_3
_geom_torsion_atom_site_label_4
_geom_torsion
_geom_torsion_site_symmetry_1
_geom_torsion_site_symmetry_4
_geom_torsion_publ_flag
O1 V O2 C1 -35.4(8) . . no
O3 V O2 C1 -124.1(8) 4_564 . no
O3 V O2 C1 57.1(8) 5_556 . no
O2 V O2 C1 145.0(9) 8_666 . no
V O2 C1 O3 -2.0(13) . . no
V O2 C1 C2 178.1(5) . . no
V O3 C1 O2 33.1(13) 2_645 . no
V O3 C1 C2 -147.0(6) 2_645 . no
O2 C1 C2 C3 24.1(8) . . no
O2 C1 C2 C4 -150.6(6) . . no
O3 C1 C2 C3 -155.9(6) . . no
O3 C1 C2 C4 29.5(8) . . no
C1 C2 C3 C2 -174.6(4) . 11_665 no
C4 C2 C3 C2 0.0(3) . 11_665 no
C1 C2 C4 C5 174.6(4) . . no
C3 C2 C4 C5 0.0(3) . . no
C2 C4 C5 C5 179.98(17) . 8_667 no
C2 C4 C5 C4 0.0(3) . 11_665 no
