Repository: SpongeFrogy/MOF_ML

## Structure will be:

1. `\deconstructor_new` contains scripts for deconstruct `*.cif` files with `mofiq` library and database from MP...
2. `\preproces_new` contains scripts for preprocessing deconstructed data and give all to NN
3. `\neural_network_new` contains main NN scripts of `class: model`
4. `\postprocessing_new` contains all to get parameters of new compound.

File: COD metal-organic_CIFs (5642 items)/1548983.cif
#------------------------------------------------------------------------------
#$Date: 2019-11-17 08:01:30 +0200 (Sun, 17 Nov 2019) $
#$Revision: 228778 $
#$URL: file:///home/coder/svn-repositories/cod/cif/1/54/89/1548983.cif $
#------------------------------------------------------------------------------
#
# This file is available in the Crystallography Open Database (COD),
# http://www.crystallography.net/
#
# All data on this site have been placed in the public domain by the
# contributors.
#
data_1548983
loop_
_publ_author_name
'Lu, Zhenzhong'
'Godfrey, Harry G. W.'
'da Silva, Ivan'
'Cheng, Yongqiang'
'Savage, Mathew'
'Manuel, Pascal'
'Rudi\'c, Svemir'
'Ramirez-Cuesta, Anibal J'
'Yang, Sihai'
'Schr\"oder, Martin'
_publ_section_title
;
 Direct observation of supramolecular binding of light hydrocarbons in
 vanadium(iii) and (iv) metal-organic framework materials.
;
_journal_issue                   13
_journal_name_full               'Chemical science'
_journal_page_first              3401
_journal_page_last               3408
_journal_paper_doi               10.1039/c8sc00330k
_journal_volume                  9
_journal_year                    2018
_chemical_formula_moiety         'C8 H4 O5 V, 0.891(C4 D4)'
_chemical_formula_sum            'C11.56 H4 D3.56 O5 V'
_chemical_formula_weight         281.02
_chemical_name_common            'MFM-300V3-1.8C2D2 '
_space_group_IT_number           98
_space_group_name_Hall           'I 4bw 2bw'
_space_group_name_H-M_alt        'I 41 2 2'
_symmetry_cell_setting           tetragonal
_symmetry_Int_Tables_number      98
_symmetry_space_group_name_Hall  'I 4bw 2bw'
_symmetry_space_group_name_H-M   'I 41 2 2'
_cell_angle_alpha                90
_cell_angle_beta                 90
_cell_angle_gamma                90
_cell_formula_units_Z            8
_cell_length_a                   15.1457(4)
_cell_length_b                   15.1457(4)
_cell_length_c                   12.0519(4)
_cell_measurement_temperature    7
_cell_volume                     2764.61(14)
_computing_cell_refinement       'Bruker Topas 4.2'
_computing_data_reduction        'Bruker Topas 4.2'
_computing_molecular_graphics    'CrystalImpact Diamond 3.2'
_computing_structure_refinement  'Bruker Topas 4.2'
_computing_structure_solution    'Bruker Topas 4.2'
_diffrn_ambient_temperature      7
_diffrn_detector                 '1520 pixellated 3He tubes'
_diffrn_measurement_device_type  'ISIS WISH diffractometer'
_diffrn_radiation_probe          neutron
_diffrn_radiation_type           neutron
_diffrn_source                   'ISIS TS2'
_diffrn_source_type              'ISIS WISH diffractometer'
_pd_char_colour                  'Green powder'
_pd_instr_dist_spec/detc         2200
_pd_instr_dist_src/spec          40000
_pd_instr_location
; 
WISH is situated on E8 of the second target station of the ISIS neutron source,
located at the Rutherford Appleton Laboratory, Didcot, UK.
;
_pd_meas_2theta_fixed            10-70
_pd_meas_scan_method             tof
_pd_proc_ls_prof_R_factor        1.92
_pd_proc_ls_prof_wR_expected     1.32
_pd_proc_ls_prof_wR_factor       1.98
_pd_spec_mounting
;                                       
ISIS vanadium sample can equipped with gas handling equipment 
and cartridge heaters, sealed with compressed indium wire.
;
_pd_spec_mount_mode              transmission
_pd_spec_shape                   cylinder
_pd_spec_size_axial              '65 mm'
_pd_spec_size_thick              '8 mm'
_refine_ls_goodness_of_fit_all   1.49
_cod_data_source_file            c8sc00330k7.cif
_cod_data_source_block           MFM-300V3-1.8C2D2
_cod_depositor_comments
'Adding full bibliography for 1548977--1548983.cif.'
_cod_original_cell_volume        2764.61(17)
_cod_database_code               1548983
loop_
_space_group_symop_id
_space_group_symop_operation_xyz
1 x,y,z
2 -y,1/2+x,1/4+z
3 1/2-x,1/2-y,1/2+z
4 1/2+y,-x,3/4+z
5 x,1/2-y,1/4-z
6 1/2+y,1/2+x,1/2-z
7 1/2-x,y,3/4-z
8 -y,-x,-z
9 1/2+x,1/2+y,1/2+z
10 1/2-y,x,3/4+z
11 -x,-y,z
12 y,1/2-x,1/4+z
13 1/2+x,-y,3/4-z
14 y,x,-z
15 -x,1/2+y,1/4-z
16 1/2-y,1/2-x,1/2-z
loop_
_atom_site_label
_atom_site_type_symbol
_atom_site_symmetry_multiplicity
_atom_site_fract_x
_atom_site_fract_y
_atom_site_fract_z
_atom_site_occupancy
_atom_site_B_iso_or_equiv
V V 8 0.68902 0.31098 0.5 1 1.32(9)
O1 O 8 0.7574(5) 0.25 0.625 1 2.58(15)
O2 O 16 0.6220(8) 0.3801(9) 0.6082(7) 1 2.58(15)
O3 O 16 0.5980(9) 0.2871(6) 0.7432(8) 1 2.58(15)
C1 C 16 0.5891(6) 0.3630(5) 0.7017(5) 1 1.32(9)
C2 C 16 0.5410(2) 0.43058(18) 0.7617(4) 1 1.32(9)
C3 C 8 0.5 0.5 0.7032(5) 1 1.32(9)
C4 C 16 0.5410(2) 0.43058(18) 0.8787(3) 1 1.32(9)
C5 C 8 0.5 0.5 0.9372(3) 1 1.32(9)
H1 H 8 0.8168(12) 0.25 0.625 1 2.58(15)
H3 H 8 0.5 0.5 0.6286(9) 1 1.32(9)
H4 H 16 0.5671(5) 0.3863(5) 0.9160(5) 1 1.32(9)
C1_1 C 16 0.7268(9) -0.0443(7) 0.4335(13) 0.420(5) 18.0(8)
C2_1 C 16 0.7437(9) 0.0070(7) 0.3483(13) 0.420(5) 18.0(8)
D1_1 D 16 0.7129(12) -0.0862(10) 0.5030(14) 0.420(5) 18.0(8)
D2_1 D 16 0.7576(12) 0.0489(10) 0.2788(14) 0.420(5) 18.0(8)
C1_2 C 16 0.5822(9) 0.6625(7) 0.5057(12) 0.471(5) 18.0(9)
C2_2 C 16 0.6604(9) 0.6348(7) 0.5375(12) 0.471(5) 18.0(9)
D1_2 D 16 0.5184(10) 0.6852(10) 0.4798(15) 0.471(5) 18.0(9)
D2_2 D 16 0.7241(10) 0.6122(10) 0.5634(15) 0.471(5) 18.0(9)
loop_
_geom_angle_atom_site_label_1
_geom_angle_atom_site_label_2
_geom_angle_atom_site_label_3
_geom_angle
_geom_angle_site_symmetry_1
_geom_angle_site_symmetry_3
_geom_angle_publ_flag
O1 V O2 90.8(3) . . yes
O1 V O1 94.87(15) . 4_564 yes
O1 V O3 88.0(3) . 4_564 yes
O1 V O3 89.1(3) . 5_556 yes
O1 V O2 174.2(3) . 8_666 yes
O1 V O2 174.2(3) 4_564 . yes
O2 V O3 92.5(5) . 4_564 yes
O2 V O3 90.7(5) . 5_556 yes
O2 V O2 83.6(4) . 8_666 yes
O1 V O3 89.1(3) 4_564 4_564 yes
O1 V O3 88.0(3) 4_564 5_556 yes
O1 V O2 90.8(3) 4_564 8_666 yes
O3 V O3 175.7(5) 4_564 5_556 yes
O2 V O3 90.7(5) 8_666 4_564 yes
O2 V O3 92.5(5) 8_666 5_556 yes
V O1 V 119.3(4) . 2_645 yes
V O2 C1 133.8(10) . . yes
V O3 C1 139.2(10) 2_645 . yes
V O1 H1 120.37(18) . . no
V O1 H1 120.37(18) 2_645 . no
O2 C1 O3 120.0(10) . . yes
O2 C1 C2 120.0(8) . . yes
O3 C1 C2 120.0(7) . . yes
C1 C2 C3 119.9(5) . . no
C3 C2 C4 120.0(3) . . no
C1 C2 C4 119.9(4) . . no
C2 C3 C2 120.0(5) . 11_665 no
C2 C4 C5 120.0(3) . . no
C4 C5 C5 120.00(19) 11_665 8_667 no
C4 C5 C5 120.00(19) . 8_667 no
C4 C5 C4 120.0(3) . 11_665 no
C2 C3 H3 120.0(3) . . no
C2 C3 H3 120.0(3) 11_665 . no
C2 C4 H4 120.0(5) . . no
C5 C4 H4 120.0(5) . . no
C1_1 C1_1 C2_1 38.1(8) 7_655 . no
C2_1 C1_1 C2_1 29.7(12) . 7_655 no
C1_1 C1_1 C2_1 56.2(12) 7_655 7_655 no
C1_1 C2_1 C1_1 85.7(13) . 7_655 no
C1_1 C2_1 C2_1 46.0(14) . 7_655 no
C1_1 C2_1 C2_1 104(2) 7_655 7_655 no
C2_1 C1_1 D1_1 180(2) . . yes
C1_1 C1_1 D1_1 141.9(14) 7_655 . yes
C2_1 C1_1 D1_1 150(2) 7_655 . yes
C1_1 C2_1 D2_1 180(2) . . yes
C1_1 C2_1 D2_1 94.3(17) 7_655 . yes
C2_1 C2_1 D2_1 134(2) 7_655 . yes
C1_2 C1_2 C2_2 33.1(7) 14_556 . no
C2_2 C1_2 C2_2 52.7(12) . 14_556 no
C1_2 C1_2 C2_2 48.9(11) 14_556 14_556 no
C1_2 C2_2 C1_2 97.9(14) . 14_556 no
C1_2 C2_2 C2_2 45.8(10) . 14_556 no
C1_2 C2_2 C2_2 81.5(15) 14_556 14_556 no
C2_2 C1_2 D1_2 180(2) . . yes
C2_2 C1_2 D2_2 95.7(12) . 14_556 yes
C1_2 C1_2 D1_2 147.0(14) 14_556 . yes
C2_2 C1_2 D1_2 127.3(19) 14_556 . yes
D1_2 C1_2 D2_2 84.3(14) . 14_556 yes
C1_2 C1_2 D2_2 101.8(11) 14_556 14_556 yes
C2_2 C1_2 D2_2 52.8(12) 14_556 14_556 yes
C1_2 C2_2 D2_2 180(2) . . yes
C1_2 C2_2 D2_2 82.1(14) 14_556 . yes
C2_2 C2_2 D2_2 134.2(18) 14_556 . yes
loop_
_geom_bond_atom_site_label_1
_geom_bond_atom_site_label_2
_geom_bond_distance
_geom_bond_site_symmetry_2
_geom_bond_publ_flag
V O1 2.048(4) . yes
V O2 1.956(11) . yes
V O1 2.048(4) 4_564 yes
V O3 2.028(11) 4_564 yes
V O3 2.028(11) 5_556 yes
V O2 1.956(11) 8_666 yes
O2 C1 1.259(12) . yes
O3 C1 1.261(12) . yes
O1 H1 0.90(2) . no
C1 C2 1.450(8) . no
C2 C3 1.410(5) . no
C2 C4 1.410(6) . no
C4 C5 1.410(4) . no
C5 C5 1.514(5) 8_667 no
C3 H3 0.899(12) . no
C4 H4 0.899(8) . no
C1_1 C2_1 1.31(2) . no
C1_1 C1_1 1.58(2) 7_655 no
C1_1 C2_1 0.975(17) 7_655 no
C2_1 C2_1 0.67(2) 7_655 no
C1_1 D1_1 1.07(2) . yes
C2_1 D2_1 1.07(2) . yes
C1_2 C2_2 1.314(19) . no
C1_2 C1_2 1.725(17) 14_556 no
C1_2 C2_2 0.952(18) 14_556 no
C2_2 C2_2 1.06(2) 14_556 no
C1_2 D1_2 1.07(2) . yes
C1_2 D2_2 1.33(2) 14_556 yes
C2_2 D2_2 1.07(2) . yes
loop_
_geom_torsion_atom_site_label_1
_geom_torsion_atom_site_label_2
_geom_torsion_atom_site_label_3
_geom_torsion_atom_site_label_4
_geom_torsion
_geom_torsion_site_symmetry_1
_geom_torsion_site_symmetry_4
_geom_torsion_publ_flag
O1 V O2 C1 -39.1(12) . . no
O3 V O2 C1 -127.2(12) 4_564 . no
O3 V O2 C1 50.0(12) 5_556 . no
O2 V O2 C1 142.4(13) 8_666 . no
V O2 C1 O3 0.9(18) . . no
V O2 C1 C2 -179.2(7) . . no
V O3 C1 O2 35.6(17) 2_645 . no
V O3 C1 C2 -144.4(8) 2_645 . no
O2 C1 C2 C3 25.8(11) . . no
O2 C1 C2 C4 -149.3(8) . . no
O3 C1 C2 C3 -154.2(8) . . no
O3 C1 C2 C4 30.7(11) . . no
C1 C2 C3 C2 -175.1(4) . 11_665 no
C4 C2 C3 C2 0.0(3) . 11_665 no
C1 C2 C4 C5 175.1(4) . . no
C3 C2 C4 C5 0.0(4) . . no
C2 C4 C5 C5 180.00(19) . 8_667 no
C2 C4 C5 C4 0.0(3) . 11_665 no

File: COD metal-organic_CIFs (5642 items)/1551453.cif
#------------------------------------------------------------------------------
#$Date: 2019-06-17 13:04:00 +0300 (Mon, 17 Jun 2019) $
#$Revision: 216022 $
#$URL: file:///home/coder/svn-repositories/cod/cif/1/55/14/1551453.cif $
#------------------------------------------------------------------------------
#
# This file is available in the Crystallography Open Database (COD),
# http://www.crystallography.net/
#
# All data on this site have been placed in the public domain by the
# contributors.
#
data_1551453
loop_
_publ_author_name
'Sihai Yang'
'Anibal J. Ramirez-Cuesta'
'Ruth Newby'
'Victoria Garcia-Sakai'
'Pascal Manuel'
'Samantha K. Callear'
'Stuart I. Campbell'
'Chiu C. Tang'
'Martin Schroder'
_publ_section_title
;
 Supramolecular binding and separation of hydrocarbons within a
 functionalized porous metal-organic framework
;
_journal_name_full               'Nature Chemistry'
_journal_page_first              121
_journal_page_last               129
_journal_paper_doi               10.1038/nchem.2114
_journal_volume                  7
_journal_year                    2015
_chemical_formula_sum            'C24 H16 Al2 O10'
_chemical_formula_weight         518.34
_chemical_name_mineral           NOTT-300-4C2H2
_space_group_IT_number           98
_space_group_name_Hall           'I 4bw 2bw'
_space_group_name_H-M_alt        'I 41 2 2'
_symmetry_space_group_name_H-M   'I 41 2 2'
_cell_angle_alpha                90
_cell_angle_beta                 90
_cell_angle_gamma                90
_cell_formula_units_Z            4
_cell_length_a                   14.82280(13)
_cell_length_b                   14.82280(13)
_cell_length_c                   11.79190(10)
_cell_volume                     2590.86(4)
_diffrn_ambient_temperature      273
_diffrn_radiation_probe          x-ray
_diffrn_radiation_type           synchrotron
_diffrn_radiation_wavelength     0.826126
_pd_proc_ls_prof_R_factor        0.056
_pd_proc_ls_prof_wR_factor       0.077
_refine_ls_goodness_of_fit_ref   1.73
_refine_ls_R_I_factor            0.050
_cod_data_source_file            nchem.2114-s2.cif
_cod_data_source_block           1
_cod_original_cell_volume        2590.862(49)
_cod_original_sg_symbol_H-M      I4122
_cod_database_code               1551453
loop_
_symmetry_equiv_pos_as_xyz
'-x+1/2, -y+1/2, z+1/2'
'-x+1/2, y, -z-1/4'
'-y, -x, -z'
'-y, x+1/2, z+1/4'
'y+1/2, -x, z-1/4'
'y+1/2, x+1/2, -z+1/2'
'x, -y+1/2, -z+1/4'
'x, y, z'
'-x, -y, z'
'-x, y+1/2, -z+1/4'
'-y+1/2, -x+1/2, -z+1/2'
'-y+1/2, x, z-1/4'
'y, -x+1/2, z+1/4'
'y, x, -z'
'x+1/2, -y, -z-1/4'
'x+1/2, y+1/2, z+1/2'
loop_
_atom_site_label
_atom_site_type_symbol
_atom_site_symmetry_multiplicity
_atom_site_fract_x
_atom_site_fract_y
_atom_site_fract_z
_atom_site_occupancy
_atom_site_B_iso_or_equiv
AL Al 8 0.694150(79) 0.305850(79) 0.5 1 0.63(12)
O1 O 8 0.75552(18) 0.25 0.625 1 0.30(12)
O2 O 16 0.89613(13) 0.28645(13) 0.99610(19) 1 0.30(12)
O3 O 16 0.62081(14) 0.37512(14) 0.39396(15) 1 0.30(12)
C1 C 16 0.58992(23) 0.35603(21) 0.69874(25) 1 0.30(12)
C2 C 16 0.53881(19) 0.42876(13) 0.76206(15) 1 0.30(12)
C3 C 8 0.5 0.5 0.70562(15) 1 0.30(12)
C4 C 16 0.53767(12) 0.429050(93) 0.88125(15) 1 0.30(12)
C5 C 8 0.5 0.5 0.93719(17) 1 0.30(12)
H1 H 8 0.81486 0.25 0.625 1 0.36(14)
H3 H 8 0.5 0.5 0.6290(12) 1 0.36(14)
H4 H 16 0.57318 0.38162 0.90735 1 0.36(14)
C6 C 16 0.04267 0.25 0.6701355 0.5000(20) 5.65(27)
H6 H 16 0.04267 0.25 0.75689 0.5000(20) 5.65(27)
C6b C 16 0.04280906 0.25 0.5699822 0.5000(20) 5.65(27)
H6b H 16 0.04280906 0.2499998 0.4832277 0.5000(20) 5.65(27)
C7 C 16 0.1272213 0.3468831 0.2652049 0.5000(23) 6.88(36)
H7 H 16 0.10815 0.41009 0.23993 0.5000(23) 6.88(36)
C7b C 16 0.1492932 0.2739676 0.294529 0.5000(23) 6.88(36)
H7b H 16 0.1683643 0.2107606 0.3198039 0.5000(23) 6.88(36)

File: COD metal-organic_CIFs (5642 items)/1551454.cif
#------------------------------------------------------------------------------
#$Date: 2019-06-17 14:35:32 +0300 (Mon, 17 Jun 2019) $
#$Revision: 216023 $
#$URL: file:///home/coder/svn-repositories/cod/cif/1/55/14/1551454.cif $
#------------------------------------------------------------------------------
#
# This file is available in the Crystallography Open Database (COD),
# http://www.crystallography.net/
#
# All data on this site have been placed in the public domain by the
# contributors.
#
data_1551454
loop_
_publ_author_name
'Sihai Yang'
'Anibal J. Ramirez-Cuesta'
'Ruth Newby'
'Victoria Garcia-Sakai'
'Pascal Manuel'
'Samantha K. Callear'
'Stuart I. Campbell'
'Chiu C. Tang'
'Martin Schroder'
_publ_section_title
;
 Supramolecular binding and separation of hydrocarbons within a
 functionalized porous metal-organic framework
;
_journal_name_full               'Nature Chemistry'
_journal_page_first              121
_journal_page_last               129
_journal_paper_doi               10.1038/nchem.2114
_journal_volume                  7
_journal_year                    2015
_chemical_formula_sum            'C21 H18 Al2 O10'
_chemical_formula_weight         484.33
_chemical_name_mineral           NOTT-300-2.5C2H4
_space_group_IT_number           98
_space_group_name_Hall           'I 4bw 2bw'
_space_group_name_H-M_alt        'I 41 2 2'
_symmetry_space_group_name_H-M   'I 41 2 2'
_cell_angle_alpha                90
_cell_angle_beta                 90
_cell_angle_gamma                90
_cell_formula_units_Z            4
_cell_length_a                   14.804690(33)
_cell_length_b                   14.804690(33)
_cell_length_c                   11.801726(35)
_cell_volume                     2586.689(11)
_diffrn_ambient_temperature      273
_diffrn_radiation_probe          x-ray
_diffrn_radiation_type           synchrotron
_diffrn_radiation_wavelength     0.826126
_pd_proc_ls_prof_R_factor        0.059
_pd_proc_ls_prof_wR_factor       0.084
_refine_ls_goodness_of_fit_ref   2.74
_refine_ls_R_I_factor            0.050
_cod_data_source_file            nchem.2114-s3.cif
_cod_data_source_block           2
_cod_original_cell_volume        2586.689(14)
_cod_original_sg_symbol_H-M      I4122
_cod_database_code               1551454
loop_
_symmetry_equiv_pos_as_xyz
'x, y, z '
'-x+1/2, y, -z-1/4 '
'-y, -x, -z '
'-y, x+1/2, z+1/4 '
'y+1/2, -x, z-1/4 '
'y+1/2, x+1/2, -z+1/2 '
'x, -y+1/2, -z+1/4 '
'-x+1/2, -y+1/2, z+1/2 '
'x+1/2, y+1/2, z+1/2 '
'-x, y+1/2, -z+1/4 '
'-y+1/2, -x+1/2, -z+1/2 '
'-y+1/2, x, z-1/4 '
'y, -x+1/2, z+1/4 '
'y, x, -z '
'x+1/2, -y, -z-1/4 '
'-x, -y, z '
loop_
_atom_site_label
_atom_site_type_symbol
_atom_site_symmetry_multiplicity
_atom_site_fract_x
_atom_site_fract_y
_atom_site_fract_z
_atom_site_occupancy
_atom_site_B_iso_or_equiv
Al Al 8 0.694153(49) 0.305847(49) 0.5 1 0.940(24)
O1 O 8 0.75401(12) 0.25 0.625 1 0.498(20)
O2 O 16 0.62233(28) 0.37947(30) 0.60369(21) 1 0.498(20)
O3 O 16 0.60473(30) 0.28484(20) 0.74714(25) 1 0.498(20)
C1 C 16 0.59305(22) 0.35991(18) 0.70027(18) 1 0.988(28)
C2 C 16 0.541741(79) 0.429419(62) 0.76252(15) 1 0.988(28)
C3 C 8 0.5 0.5 0.70313(18) 1 0.988(28)
C4 C 16 0.541741(79) 0.429419(62) 0.88130(11) 1 0.988(28)
C5 C 8 0.5 0.5 0.94069(10) 1 0.988(28)
H1 H 8 0.81480(12) 0.25 0.625 1 0.597(24)
H3 H 8 0.5 0.5 0.61416(18) 1 1.186(33)
H4 H 16 0.57301(13) 0.376551(89) 0.92578(11) 1 1.186(33)
C6a C 16 0.55036(31) 0.75 0.13829(97) 0.3531(24) 16.58(57)
H6a H 16 0.51077(31) 0.7004566 0.09187(97) 0.3531(24) 16.58(57)
H6b H 16 0.59292(31) 0.7975361 0.09271(97) 0.3531(24) 16.58(57)
C6b C 16 0.54676(31) 0.7524481 0.24661(97) 0.3531(24) 16.58(57)
H6c H 16 0.58618(31) 0.8021345 0.29302(97) 0.3531(24) 16.58(57)
H6d H 16 0.50412(31) 0.7049837 0.29218(97) 0.3531(24) 16.58(57)
C7a C 16 0.150(16) 0.3220(52) 0.196(10) 0.2805(22) 20.00(93)
H7a H 16 0.1225(90) 0.3739(27) 0.2509(62) 0.2805(22) 24.0(11)
H7b H 16 0.177(22) 0.3400(98) 0.113(12) 0.2805(22) 24.0(11)
C7b C 16 0.152(26) 0.2397(52) 0.229(17) 0.2805(22) 20.00(93)
H7c H 16 0.180(39) 0.1878(90) 0.174(24) 0.2805(22) 24.0(11)
H7d H 16 0.126(22) 0.2217(48) 0.312(16) 0.2805(22) 24.0(11)

File: COD metal-organic_CIFs (5642 items)/1551455.cif
#------------------------------------------------------------------------------
#$Date: 2019-06-17 14:35:42 +0300 (Mon, 17 Jun 2019) $
#$Revision: 216024 $
#$URL: file:///home/coder/svn-repositories/cod/cif/1/55/14/1551455.cif $
#------------------------------------------------------------------------------
#
# This file is available in the Crystallography Open Database (COD),
# http://www.crystallography.net/
#
# All data on this site have been placed in the public domain by the
# contributors.
#
data_1551455
loop_
_publ_author_name
'Sihai Yang'
'Anibal J. Ramirez-Cuesta'
'Ruth Newby'
'Victoria Garcia-Sakai'
'Pascal Manuel'
'Samantha K. Callear'
'Stuart I. Campbell'
'Chiu C. Tang'
'Martin Schroder'
_publ_section_title
;
 Supramolecular binding and separation of hydrocarbons within a
 functionalized porous metal-organic framework
;
_journal_name_full               'Nature Chemistry'
_journal_page_first              121
_journal_page_last               129
_journal_paper_doi               10.1038/nchem.2114
_journal_volume                  7
_journal_year                    2015
_chemical_formula_sum            'C21.4 H8 Al2 D5.4 O10'
_chemical_formula_weight         489.9
_chemical_name_mineral           'NOTT-300 C2D2'
_space_group_IT_number           98
_space_group_name_Hall           'I 4bw 2bw'
_space_group_name_H-M_alt        'I 41 2 2'
_symmetry_space_group_name_H-M   'I 41 2 2'
_cell_angle_alpha                90
_cell_angle_beta                 90
_cell_angle_gamma                90
_cell_formula_units_Z            4
_cell_length_a                   14.785355(83)
_cell_length_b                   14.785355(83)
_cell_length_c                   11.77396(15)
_cell_volume                     2573.87(4)
_diffrn_ambient_temperature      100
_diffrn_radiation_probe          neutron
_diffrn_radiation_type           ToF
_pd_proc_ls_prof_R_factor        0.013
_pd_proc_ls_prof_wR_factor       0.014
_refine_ls_goodness_of_fit_ref   3.31
_refine_ls_R_I_factor            0.006
_cod_data_source_file            nchem.2114-s4.cif
_cod_data_source_block           3
_cod_original_cell_volume        2573.867(44)
_cod_original_sg_symbol_H-M      I4122
_cod_database_code               1551455
loop_
_symmetry_equiv_pos_as_xyz
'x, y, z '
'-x+1/2, y, -z-1/4 '
'-y, -x, -z '
'-y, x+1/2, z+1/4 '
'y+1/2, -x, z-1/4 '
'y+1/2, x+1/2, -z+1/2 '
'x, -y+1/2, -z+1/4 '
'-x+1/2, -y+1/2, z+1/2 '
'x+1/2, y+1/2, z+1/2 '
'-x, y+1/2, -z+1/4 '
'-y+1/2, -x+1/2, -z+1/2 '
'-y+1/2, x, z-1/4 '
'y, -x+1/2, z+1/4 '
'y, x, -z '
'x+1/2, -y, -z-1/4 '
'-x, -y, z '
loop_
_atom_site_label
_atom_site_type_symbol
_atom_site_fract_x
_atom_site_fract_y
_atom_site_fract_z
_atom_site_occupancy
_atom_site_B_iso_or_equiv
Al Al 0.69243(37) 0.30757(37) 0.5 1 0.50(25)
O1 O 0.75250(35) 0.25 0.625 1 1.042(73)
O2 O 0.62500(40) 0.38016(41) 0.59997(51) 1 1.042(73)
O3 O 0.60774(40) 0.28648(41) 0.74083(51) 1 1.042(73)
C1 C 0.59425(34) 0.36275(27) 0.69700(25) 1 1.259(63)
C2 C 0.54312(14) 0.43076(10) 0.75845(20) 1 1.259(63)
C3 C 0.5 0.5 0.69931(22) 1 1.259(63)
C4 C 0.54312(14) 0.43076(10) 0.87672(20) 1 1.259(63)
C5 C 0.5 0.5 0.93586(22) 1 1.259(63)
H1 H 0.81494(82) 0.25 0.625 1 1.042(73)
H3 H 0.5 0.5 0.61013(47) 1 1.259(63)
H4 H 0.57563(23) 0.37856(27) 0.92131(29) 1 1.259(63)
C16 C 0.0730(15) 0.25 0.6749(11) 0.1369(39) 7.54(37)
H16 D 0.0730(15) 0.25 0.7611(20) 0.1369(39) 7.54(37)
C6a C -0.01023(95) 0.2485(17) 0.6266(24) 0.2801(28) 7.54(37)
H6a D -0.07533(95) 0.2345(17) 0.6477(24) 0.2801(28) 7.54(37)
C6b C 0.06518(95) 0.2647(17) 0.6023(24) 0.2801(28) 7.54(37)
H6b D 0.13028(95) 0.2787(17) 0.5813(24) 0.2801(28) 7.54(37)
C7 C 0.15347(82) 0.4114(11) 0.2490(11) 0.2773(25) 6.15(36)
H7 D 0.18376(82) 0.4728(11) 0.2432(11) 0.2773(25) 6.15(36)
C7b C 0.11839(82) 0.3402(11) 0.2558(11) 0.2773(25) 6.15(36)
H7b D 0.08810(82) 0.2788(11) 0.2616(11) 0.2773(25) 6.15(36)

File: COD metal-organic_CIFs (5642 items)/1551456.cif
#------------------------------------------------------------------------------
#$Date: 2019-06-17 14:35:52 +0300 (Mon, 17 Jun 2019) $
#$Revision: 216025 $
#$URL: file:///home/coder/svn-repositories/cod/cif/1/55/14/1551456.cif $
#------------------------------------------------------------------------------
#
# This file is available in the Crystallography Open Database (COD),
# http://www.crystallography.net/
#
# All data on this site have been placed in the public domain by the
# contributors.
#
data_1551456
loop_
_publ_author_name
'Sihai Yang'
'Anibal J. Ramirez-Cuesta'
'Ruth Newby'
'Victoria Garcia-Sakai'
'Pascal Manuel'
'Samantha K. Callear'
'Stuart I. Campbell'
'Chiu C. Tang'
'Martin Schroder'
_publ_section_title
;
 Supramolecular binding and separation of hydrocarbons within a
 functionalized porous metal-organic framework
;
_journal_name_full               'Nature Chemistry'
_journal_page_first              121
_journal_page_last               129
_journal_paper_doi               10.1038/nchem.2114
_journal_volume                  7
_journal_year                    2015
_chemical_formula_sum            'C19.6 H8 Al2 D7.2 O10'
_chemical_formula_weight         471.94
_chemical_name_mineral           'NOTT-300 C2D4'
_space_group_IT_number           98
_space_group_name_Hall           'I 4bw 2bw'
_space_group_name_H-M_alt        'I 41 2 2'
_symmetry_space_group_name_H-M   'I 41 2 2'
_cell_angle_alpha                90
_cell_angle_beta                 90
_cell_angle_gamma                90
_cell_formula_units_Z            4
_cell_length_a                   14.794232(96)
_cell_length_b                   14.794232(96)
_cell_length_c                   11.77851(18)
_cell_volume                     2577.95(5)
_diffrn_ambient_temperature      10
_diffrn_radiation_probe          neutron
_diffrn_radiation_type           ToF
_pd_proc_ls_prof_R_factor        0.015
_pd_proc_ls_prof_wR_factor       0.016
_refine_ls_goodness_of_fit_ref   3.83
_refine_ls_R_I_factor            0.015
_cod_data_source_file            nchem.2114-s5.cif
_cod_data_source_block           4
_cod_original_cell_volume        2577.954(52)
_cod_original_sg_symbol_H-M      I4122
_cod_database_code               1551456
loop_
_symmetry_equiv_pos_as_xyz
'x, y, z '
'-x+1/2, y, -z-1/4 '
'-y, -x, -z '
'-y, x+1/2, z+1/4 '
'y+1/2, -x, z-1/4 '
'y+1/2, x+1/2, -z+1/2 '
'x, -y+1/2, -z+1/4 '
'-x+1/2, -y+1/2, z+1/2 '
'x+1/2, y+1/2, z+1/2 '
'-x, y+1/2, -z+1/4 '
'-y+1/2, -x+1/2, -z+1/2 '
'-y+1/2, x, z-1/4 '
'y, -x+1/2, z+1/4 '
'y, x, -z '
'x+1/2, -y, -z-1/4 '
'-x, -y, z '
loop_
_atom_site_label
_atom_site_type_symbol
_atom_site_fract_x
_atom_site_fract_y
_atom_site_fract_z
_atom_site_occupancy
_atom_site_B_iso_or_equiv
Al Al 0.69440(43) 0.30560(43) 0.5 1 0.50(28)
O1 O 0.75598(39) 0.25 0.625 1 2.57(11)
O2 O 0.62528(56) 0.38097(65) 0.60004(45) 1 2.57(11)
O3 O 0.60840(61) 0.28741(41) 0.73855(57) 1 2.57(11)
C1 C 0.59430(43) 0.36287(35) 0.69553(34) 1 1.182(74)
C2 C 0.54174(16) 0.42975(12) 0.75669(30) 1 1.182(74)
C3 C 0.5 0.5 0.69743(35) 1 1.182(74)
C4 C 0.54174(16) 0.42975(12) 0.87521(23) 1 1.182(74)
C5 C 0.5 0.5 0.93446(22) 1 1.182(74)
H1 H 0.81682(88) 0.25 0.625 1 2.57(11)
H3 H 0.5 0.5 0.60828(60) 1 1.182(74)
H4 H 0.57314(32) 0.37691(34) 0.91978(33) 1 1.182(74)
C6a C 0.01118(43) 0.23260(75) 0.6447(11) 0.2847(24) 5.87(35)
D6a D 0.01066(64) 0.20654(93) 0.7310(12) 0.2847(24) 5.87(35)
D6b D -0.05088(52) 0.25780(98) 0.6068(13) 0.2847(24) 5.87(35)
C6b C 0.08830(52) 0.2338(11) 0.5852(13) 0.2847(24) 5.87(35)
D6c D 0.08886(87) 0.2601(14) 0.4990(13) 0.2847(24) 5.87(35)
D6d D 0.15038(49) 0.2087(15) 0.6232(16) 0.2847(24) 5.87(35)
C7a C 0.0454(14) 0.3510(10) 0.2647(26) 0.1705(24) 4.51(51)
D7a D 0.0251(12) 0.42078(98) 0.2785(23) 0.1705(24) 4.51(51)
D7b D -0.0045(16) 0.2972(10) 0.2690(32) 0.1705(24) 4.51(51)
C7b C 0.1319(15) 0.3314(14) 0.2422(34) 0.1705(24) 4.51(51)
D7c D 0.1522(20) 0.2617(15) 0.2280(43) 0.1705(24) 4.51(51)
D7d D 0.1818(14) 0.3853(17) 0.2377(38) 0.1705(24) 4.51(51)

File: COD metal-organic_CIFs (5642 items)/1551457.cif
#------------------------------------------------------------------------------
#$Date: 2019-06-17 14:36:02 +0300 (Mon, 17 Jun 2019) $
#$Revision: 216026 $
#$URL: file:///home/coder/svn-repositories/cod/cif/1/55/14/1551457.cif $
#------------------------------------------------------------------------------
#
# This file is available in the Crystallography Open Database (COD),
# http://www.crystallography.net/
#
# All data on this site have been placed in the public domain by the
# contributors.
#
data_1551457
loop_
_publ_author_name
'Sihai Yang'
'Anibal J. Ramirez-Cuesta'
'Ruth Newby'
'Victoria Garcia-Sakai'
'Pascal Manuel'
'Samantha K. Callear'
'Stuart I. Campbell'
'Chiu C. Tang'
'Martin Schroder'
_publ_section_title
;
 Supramolecular binding and separation of hydrocarbons within a
 functionalized porous metal-organic framework
;
_journal_name_full               'Nature Chemistry'
_journal_page_first              121
_journal_page_last               129
_journal_paper_doi               10.1038/nchem.2114
_journal_volume                  7
_journal_year                    2015
_chemical_formula_sum            'C18.6 H8 Al2 D6.8 O10'
_chemical_formula_weight         459.115
_chemical_name_mineral           'NOTT-300 C2D6'
_space_group_IT_number           98
_space_group_name_Hall           'I 4bw 2bw'
_space_group_name_H-M_alt        'I 41 2 2'
_symmetry_space_group_name_H-M   'I 41 2 2'
_cell_angle_alpha                90
_cell_angle_beta                 90
_cell_angle_gamma                90
_cell_formula_units_Z            4
_cell_length_a                   14.79549(11)
_cell_length_b                   14.79549(11)
_cell_length_c                   11.77847(20)
_cell_volume                     2578.38(5)
_diffrn_ambient_temperature      10
_diffrn_radiation_probe          neutron
_diffrn_radiation_type           ToF
_pd_proc_ls_prof_R_factor        0.016
_pd_proc_ls_prof_wR_factor       0.018
_refine_ls_goodness_of_fit_ref   4.17
_refine_ls_R_I_factor            0.014
_cod_data_source_file            nchem.2114-s6.cif
_cod_data_source_block           5
_cod_original_cell_volume        2578.384(58)
_cod_original_sg_symbol_H-M      I4122
_cod_database_code               1551457
loop_
_symmetry_equiv_pos_as_xyz
'x, y, z '
'-x+1/2, y, -z-1/4 '
'-y, -x, -z '
'-y, x+1/2, z+1/4 '
'y+1/2, -x, z-1/4 '
'y+1/2, x+1/2, -z+1/2 '
'x, -y+1/2, -z+1/4 '
'-x+1/2, -y+1/2, z+1/2 '
'x+1/2, y+1/2, z+1/2 '
'-x, y+1/2, -z+1/4 '
'-y+1/2, -x+1/2, -z+1/2 '
'-y+1/2, x, z-1/4 '
'y, -x+1/2, z+1/4 '
'y, x, -z '
'x+1/2, -y, -z-1/4 '
'-x, -y, z '
loop_
_atom_site_label
_atom_site_type_symbol
_atom_site_fract_x
_atom_site_fract_y
_atom_site_fract_z
_atom_site_occupancy
_atom_site_B_iso_or_equiv
Al Al 0.69236(49) 0.30764(49) 0.5 1 0.50(29)
O1 O 0.75199(41) 0.25 0.625 1 2.22(11)
O2 O 0.62129(55) 0.38032(64) 0.60089(46) 1 2.22(11)
O3 O 0.60389(60) 0.28756(42) 0.74260(57) 1 2.22(11)
C1 C 0.59271(43) 0.36141(35) 0.69627(35) 1 0.926(73)
C2 C 0.54277(16) 0.43043(12) 0.75788(30) 1 0.926(73)
C3 C 0.5 0.5 0.69866(35) 1 0.926(73)
C4 C 0.54277(16) 0.43043(12) 0.87633(23) 1 0.926(73)
C5 C 0.5 0.5 0.93556(22) 1 0.926(73)
H1 H 0.81282(87) 0.25 0.625 1 2.22(11)
H3 H 0.5 0.5 0.61214(62) 1 0.926(73)
H4 H 0.57401(32) 0.37962(35) 0.91959(34) 1 0.926(73)
C6a C 0.00907(47) 0.22315(63) 0.62643(88) 0.2178(17) 3.00(30)
H6a D 0.00323(86) 0.15044(63) 0.6118(12) 0.2178(17) 3.00(30)
H6b D -0.05079(59) 0.25677(82) 0.5922(10) 0.2178(17) 3.00(30)
C6b C 0.09423(64) 0.2583(12) 0.5665(12) 0.2178(17) 3.00(30)
H6c D 0.01336(67) 0.23677(88) 0.71748(89) 0.2178(17) 3.00(30)
H6d D 0.0997(12) 0.3311(12) 0.5804(17) 0.2178(17) 3.00(30)
H6e D 0.08885(89) 0.2441(17) 0.4757(11) 0.2178(17) 3.00(30)
H6f D 0.15338(49) 0.2240(16) 0.6017(14) 0.2178(17) 3.00(30)
C7a C 0.13663(84) 0.29724(79) 0.2623(14) 0.1294(16) 2.04(50)
H7a D 0.0913(11) 0.2954(13) 0.3355(16) 0.1294(16) 2.04(50)
H7b D 0.20384(90) 0.2750(10) 0.2888(19) 0.1294(16) 2.04(50)
C7b C 0.1412(14) 0.39441(89) 0.2170(19) 0.1294(16) 2.04(50)
H7c D 0.1117(12) 0.25191(92) 0.1960(16) 0.1294(16) 2.04(50)
H7d D 0.1871(17) 0.3964(16) 0.1443(20) 0.1294(16) 2.04(50)
H7e D 0.1662(18) 0.43878(83) 0.2842(23) 0.1294(16) 2.04(50)
H7f D 0.0736(16) 0.4156(10) 0.1909(25) 0.1294(16) 2.04(50)

File: COD metal-organic_CIFs (5642 items)/1552894.cif (part 1 of 3)
#------------------------------------------------------------------------------
#$Date: 2019-11-14 09:28:08 +0200 (Thu, 14 Nov 2019) $
#$Revision: 227760 $
#$URL: file:///home/coder/svn-repositories/cod/cif/1/55/28/1552894.cif $
#------------------------------------------------------------------------------
#
# This file is available in the Crystallography Open Database (COD),
# http://www.crystallography.net/
#
# All data on this site have been placed in the public domain by the
# contributors.
#
data_1552894
loop_
_publ_author_name
'Asgari, Mehrdad'
'Jawahery, Sudi'
'Bloch, Eric D.'
'Hudson, Matthew R.'
'Flacau, Roxana'
'Vlaisavljevich, Bess'
'Long, Jeffrey R.'
'Brown, Craig M.'
'Queen, Wendy L.'
_publ_section_title
;
 An experimental and computational study of CO<sub>2</sub> adsorption in
 the sodalite-type M-BTT (M = Cr, Mn, Fe, Cu) metal-organic frameworks
 featuring open metal sites.
;
_journal_issue                   20
_journal_name_full               'Chemical science'
_journal_page_first              4579
_journal_page_last               4588
_journal_paper_doi               10.1039/c8sc00971f
_journal_volume                  9
_journal_year                    2018
_chemical_formula_sum            'C24 H8 Cl Cr4 N32 O0.94'
_chemical_formula_weight         1003.05
_space_group_IT_number           221
_space_group_name_Hall           '-P 4 2 3'
_space_group_name_H-M_alt        'P m -3 m'
_symmetry_cell_setting           cubic
_symmetry_space_group_name_Hall  '-P 4 2 3'
_symmetry_space_group_name_H-M   'P m -3 m'
_audit_creation_date             2016-02-13T17:24
_audit_creation_method           'from EXP file using GSAS2CIF'
_audit_update_record
;
2017-10-25 deposited with the CCDC.
2018-04-23 downloaded from the CCDC.
;
_cell_angle_alpha                90.0
_cell_angle_beta                 90.0
_cell_angle_gamma                90.0
_cell_formula_units_Z            3
_cell_length_a                   18.6689(4)
_cell_length_b                   18.6689
_cell_length_c                   18.6689
_cell_measurement_reflns_used    632
_cell_measurement_temperature    10
_cell_measurement_theta_max      155
_cell_measurement_theta_min      3.5
_cell_volume                     6506.63(14)
_computing_structure_refinement  GSAS
_diffrn_ambient_temperature      10
_diffrn_measurement_device_type  BT1
_diffrn_radiation_probe          neutron
_diffrn_radiation_wavelength     2.078
_exptl_absorpt_correction_T_max  1.00000
_exptl_absorpt_correction_T_min  1.00000
_exptl_absorpt_process_details
;   GSAS Absorption/surface roughness correction: function number 0
 No correction is applied.
;
_pd_block_id                     2016-02-13T17:24|BARE_OXO||bt1
_pd_calc_method                  'Rietveld Refinement'
_pd_instr_location               ' ?'
_pd_meas_2theta_range_inc        0.05
_pd_meas_2theta_range_max        166.25
_pd_meas_2theta_range_min        1.5
_pd_meas_number_of_points        3296
_pd_phase_name
'from F:/Gas Storage Research/Jeff Long/Fe-BTT with Kenji/0p5 wt %/'
_pd_proc_2theta_range_inc        0.05
_pd_proc_2theta_range_max        166.2978
_pd_proc_2theta_range_min        1.5478
_pd_proc_info_datetime           2016-02-13T17:24:48
_pd_proc_info_excluded_regions   ' ?'
_pd_proc_ls_background_function
;   GSAS Background function number 1 with 12 terms.
 Shifted Chebyshev function of 1st kind
      1:    1093.52     2:   -403.647     3:    269.341     4:   -109.609    
      5:    124.893     6:   -62.4409     7:    65.0456     8:   -33.7647    
      9:    36.8115    10:   -12.4660    11:    12.0154    12:   -2.86529    
;
_pd_proc_ls_peak_cutoff          0.00050
_pd_proc_ls_profile_function
;
 CW Profile function number 3 with  19 terms
 Pseudovoigt profile coefficients as parameterized in
 P. Thompson, D.E. Cox & J.B. Hastings (1987). J. Appl. Cryst.,20,79-83.
 Asymmetry correction of L.W. Finger, D.E. Cox & A. P. Jephcoat (1994).
 J. Appl. Cryst.,27,892-900.
 #1(GU)   =  337.218 #2(GV)   = -174.464 #3(GW)   =   89.748
 #4(GP)   =   12.844 #5(LX)   =    1.214 #6(LY)   =   24.953
 #7(S/L)  =   0.0443 #8(H/L)  =   0.0341
 #9(trns) =     0.00 #10(shft)=   0.0000
 #11(stec)=     0.00 #12(ptec)=     0.00 #13(sfec)=     0.00
 #14(L11) =    0.000 #15(L22) =    0.000 #16(L33) =    0.000
 #17(L12) =    0.000 #18(L13) =    0.000 #19(L23) =    0.000
 Peak tails are ignored  where the intensity is below 0.0005 times the peak
   Aniso. broadening axis   0.0   0.0   1.0
;
_pd_proc_ls_prof_R_factor        0.0255
_pd_proc_ls_prof_wR_expected     0.0290
_pd_proc_ls_prof_wR_factor       0.0296
_pd_proc_number_of_points        3296
_pd_spec_mounting                ' ?'
_refine_ls_goodness_of_fit_all   1.03
_refine_ls_matrix_type           full
_refine_ls_number_parameters     36
_refine_ls_number_restraints     7
_refine_ls_R_Fsqd_factor         0.03682
_refine_ls_shift/su_max          0.03
_refine_ls_shift/su_mean         0.01
_reflns_d_resolution_high        1.065
_reflns_d_resolution_low         18.669
_reflns_limit_h_max              17
_reflns_limit_h_min              1
_reflns_limit_k_max              12
_reflns_limit_k_min              0
_reflns_limit_l_max              10
_reflns_limit_l_min              0
_reflns_number_total             632
_cod_data_source_file            c8sc00971f3.cif
_cod_data_source_block           BARE_OXO_publ
_cod_depositor_comments
;
The following automatic conversions were performed:

'_geom_bond_publ_flag' value 'N' changed to 'n' according to
/home/data/users/saulius/crontab/automatic-downloads/current/RSC/lib/dictionaries/cif_core.dic
dictionary named 'cif_core.dic' version 2.4.2 from 2011-04-26 (29
times).

'_geom_angle_publ_flag' value 'N' changed to 'n' according to
/home/data/users/saulius/crontab/automatic-downloads/current/RSC/lib/dictionaries/cif_core.dic
dictionary named 'cif_core.dic' version 2.4.2 from 2011-04-26 (34
times).

Automatic conversion script
Id: cif_fix_values 5376 2017-05-30 11:51:03Z andrius 
;
_cod_original_cell_volume        6506.6(4)
_cod_database_code               1552894
_gsas_exptl_extinct_corr_t_min   1.00000
_gsas_exptl_extinct_corr_t_max   1.00000
loop_
_symmetry_equiv_pos_site_id
_symmetry_equiv_pos_as_xyz
1 +x,+y,+z
2 +z,+x,+y
3 +y,+z,+x
4 +x,+y,-z
5 -z,+x,+y
6 +y,-z,+x
7 -z,+x,-y
8 -y,-z,+x
9 +y,-z,-x
10 -x,+y,-z
11 -z,-x,+y
12 +x,-y,-z
13 +y,+x,+z
14 +z,+y,+x
15 +x,+z,+y
16 +y,+x,-z
17 -z,+y,+x
18 +x,-z,+y
19 -z,+y,-x
20 -x,-z,+y
21 +x,-z,-y
22 -y,+x,-z
23 -z,-y,+x
24 +y,-x,-z
-1 -x,-y,-z
-2 -z,-x,-y
-3 -y,-z,-x
-4 -x,-y,+z
-5 +z,-x,-y
-6 -y,+z,-x
-7 +z,-x,+y
-8 +y,+z,-x
-9 -y,+z,+x
-10 +x,-y,+z
-11 +z,+x,-y
-12 -x,+y,+z
-13 -y,-x,-z
-14 -z,-y,-x
-15 -x,-z,-y
-16 -y,-x,+z
-17 +z,-y,-x
-18 -x,+z,-y
-19 +z,-y,+x
-20 +x,+z,-y
-21 -x,+z,+y
-22 +y,-x,+z
-23 +z,+y,-x
-24 -y,+x,+z
loop_
_atom_site_type_symbol
_atom_site_label
_atom_site_fract_x
_atom_site_fract_y
_atom_site_fract_z
_atom_site_occupancy
_atom_site_thermal_displace_type
_atom_site_U_iso_or_equiv
_atom_site_symmetry_multiplicity
Cr Cr1 0.1357(11) 0.5 0.0 1.0 Uiso 0.00605 12
C C1 0.14944(28) 0.3365(4) -0.14944(28) 1.0 Uiso 0.0094(10) 24
C C2 0.18167(26) 0.2737(4) -0.18167(26) 1.0 Uiso 0.0094(10) 24
C C3 0.24345(29) 0.24345(29) -0.1507(4) 1.0 Uiso 0.0094(10) 24
Cl Cl1 0.0 0.5 0.0 1.0 Uiso 0.032(5) 3
N N1 0.13112(19) 0.42339(20) -0.08009(19) 1.0 Uiso 0.0119(6) 48
N N2 0.17499(22) 0.36941(20) -0.09090(19) 1.0 Uiso 0.0119(6) 48
H H1 0.2675(5) 0.2675(5) -0.1062(7) 1.0 Uiso 0.016(4) 24
O Os 0.2330(23) 0.5 0.0 0.235(17) Uiso 0.00351 12
loop_
_atom_type_symbol
_atom_type_number_in_cell
_atom_type_scat_length_neutron
_atom_type_scat_source
Cr 12.0 0.3635 International_Tables_Vol_C
C 72.0 0.6646 International_Tables_Vol_C
Cl 3.0 0.9577 International_Tables_Vol_C
N 96.0 0.9360 International_Tables_Vol_C
H 24.0 -0.3739 International_Tables_Vol_C
O 2.824 0.5803 International_Tables_Vol_C
loop_
_geom_angle_atom_site_label_1
_geom_angle_atom_site_label_2
_geom_angle_atom_site_label_3
_geom_angle
_geom_angle_site_symmetry_1
_geom_angle_site_symmetry_3
_geom_angle_publ_flag
Cl1 Cr1 N1 87.7(6) 1_555 1_555 n
Cl1 Cr1 N1 87.7(6) 1_555 4_555 n
Cl1 Cr1 N1 87.7(6) 1_555 12_565 n
Cl1 Cr1 N1 87.7(6) 1_555 -10_565 n
Cl1 Cr1 Os 180.0 1_555 1_555 n
N1 Cr1 N1 92.45(22) 1_555 4_555 n
N1 Cr1 N1 175.3(11) 1_555 12_565 n
N1 Cr1 N1 87.36(23) 1_555 -10_565 n
N1 Cr1 Os 92.3(6) 1_555 1_555 n
N1 Cr1 N1 87.36(23) 4_555 12_565 n
N1 Cr1 N1 175.3(11) 4_555 -10_565 n
N1 Cr1 Os 92.3(6) 4_555 1_555 n
N1 Cr1 N1 92.45(22) 12_565 -10_565 n
N1 Cr1 Os 92.3(6) 12_565 1_555 n
N1 Cr1 Os 92.3(6) -10_565 1_555 n
C2 C1 N2 124.15(34) 1_555 1_555 n
C2 C1 N2 124.15(34) 1_555 19_555 n
N2 C1 N2 111.7(7) 1_555 19_555 n
C1 C2 C3 119.7(4) 1_555 1_555 n
C1 C2 C3 119.7(4) 1_555 7_555 n
C3 C2 C3 120.7(7) 1_555 7_555 n
C2 C3 C2 119.3(7) 1_555 9_555 n
C2 C3 H1 120.3(4) 1_555 1_555 n
C2 C3 H1 120.3(4) 9_555 1_555 n
Cr1 Cl1 Cr1 180.0 1_555 10_555 n
Cr1 Cl1 Cr1 90.0 1_555 14_555 n
Cr1 Cl1 Cr1 90.0 1_555 19_555 n
Cr1 Cl1 Cr1 90.0 10_555 14_555 n
Cr1 Cl1 Cr1 90.0 10_555 19_555 n
Cr1 Cl1 Cr1 180.0 14_555 19_555 n
Cr1 N1 N1 122.7(5) 1_555 19_555 n
Cr1 N1 N2 127.9(5) 1_555 1_555 n
N1 N1 N2 109.40(24) 19_555 1_555 n
C1 N2 N1 104.8(4) 1_555 1_555 n
loop_
_geom_bond_atom_site_label_1
_geom_bond_atom_site_label_2
_geom_bond_distance
_geom_bond_site_symmetry_2
_geom_bond_publ_flag
Cr1 Cl1 2.533(20) 1_555 n
Cr1 N1 2.0708(33) 1_555 n
Cr1 N1 2.0708(33) 4_555 n
Cr1 N1 2.0708(33) 12_565 n
Cr1 N1 2.0708(33) -10_565 n
Cr1 Os 1.82(5) 1_555 n
C1 C2 1.448(10) 1_555 n
C1 N1 2.103(7) 1_555 n
C1 N1 2.103(7) 19_555 n
C1 N2 1.341(5) 1_555 n
C1 N2 1.341(5) 19_555 n
C2 C1 1.448(10) 1_555 n
C2 C3 1.408(5) 1_555 n
C2 C3 1.408(5) 7_555 n
C3 C2 1.408(5) 1_555 n
C3 C2 1.408(5) 9_555 n
C3 H1 1.046(17) 1_555 n
Cl1 Cr1 2.533(20) 1_555 n
Cl1 Cr1 2.533(20) 10_555 n
Cl1 Cr1 2.533(20) 14_555 n
Cl1 Cr1 2.533(20) 19_555 n
N1 Cr1 2.0708(33) 1_555 n
N1 C1 2.103(7) 1_555 n
N1 N1 1.347(8) 19_555 n
N1 N2 1.314(5) 1_555 n
N2 C1 1.341(5) 1_555 n
N2 N1 1.314(5) 1_555 n
H1 C3 1.046(17) 1_555 n
Os Cr1 1.82(5) 1_555 n
loop_
_pd_meas_intensity_total
_pd_proc_ls_weight
_pd_proc_intensity_bkg_calc
_pd_calc_intensity_total
7730(190) 0.0 2717. .
7030(180) 0.0 2703. .
5810(160) 0.0 2689. .
5330(150) 0.0 2675. .
4720(150) 0.0 2661. .
4260(140) 0.0 2647. .
3810(130) 0.0 2633. .
3370(120) 0.0 2620. .
3030(120) 0.0 2607. .
2890(110) 0.0 2593. .
3030(120) 0.0 2580. .
2550(110) 0.0 2567. .
2560(110) 0.0 2554. .
2430(100) 0.0 2541. .
2380(100) 0.0 2529. .
2450(100) 0.0 2516. .
2280(100) 0.0 2504. .
2247(99) 0.0 2491. .
2280(100) 0.0 2479. .
2310(100) 0.0 2467. .
2280(100) 0.0 2455. .
2229(99) 0.0 2443. .
2175(98) 0.0 2431. .
2161(97) 0.0 2420. .
2490(110) 0.0 2408. .
2480(100) 0.0 2397. .
2500(110) 0.0 2385. .
2430(100) 0.0 2374. .
2610(110) 0.0 2363. .
2320(100) 0.0 2352. .
2570(110) 0.0 2341. .
2310(100) 0.0 2330. .
2570(110) 0.0 2319. .
2620(110) 0.0 2308. .
2215(98) 0.0 2298. .
2450(100) 0.0 2287. .
2134(97) 0.0 2277. .
2330(100) 0.0 2267. .
2152(97) 0.0 2256. .
2188(98) 0.0 2246. .
2380(100) 0.0 2236. .
2175(98) 0.0001041 2226. 2232.
2252(99) 0.0001020 2217. 2222.
2188(98) 0.0001041 2207. 2213.
2166(97) 0.0001063 2197. 2204.
2129(96) 0.0001085 2188. 2194.
2166(97) 0.0001063 2178. 2185.
2066(95) 0.0001108 2169. 2176.
2184(98) 0.0001041 2160. 2168.
2030(94) 0.0001132 2150. 2159.
2229(99) 0.0001020 2141. 2150.
2350(100) 0.0000961 2132. 2142.
2070(95) 0.0001108 2123. 2134.
2129(96) 0.0001085 2114. 2125.
2243(99) 0.0001020 2106. 2118.
2107(96) 0.0001085 2097. 2110.
2116(96) 0.0001085 2088. 2104.
2310(100) 0.0000980 2080. 2099.
2129(96) 0.0001085 2071. 2099.
2360(100) 0.0000961 2063. 2104.
2152(97) 0.0001063 2055. 2117.
2129(96) 0.0001085 2046. 2137.
2270(100) 0.0001000 2038. 2166.
2270(100) 0.0001000 2030. 2199.
2420(100) 0.0000943 2022. 2237.
2360(100) 0.0000961 2014. 2278.
2270(100) 0.0001000 2007. 2322.
2400(100) 0.0000943 1999. 2369.
2570(110) 0.0000890 1991. 2420.
2570(110) 0.0000890 1983. 2474.
2720(110) 0.0000842 1976. 2531.
2610(110) 0.0000873 1968. 2593.
2600(110) 0.0000873 1961. 2660.
2640(110) 0.0000857 1954. 2732.
2590(110) 0.0000873 1946. 2809.
2830(110) 0.0000797 1939. 2892.
2900(110) 0.0000783 1932. 2983.
3000(120) 0.0000756 1925. 3082.
3030(120) 0.0000743 1918. 3189.
3370(120) 0.0000672 1911. 3307.
3290(120) 0.0000683 1904. 3436.
3470(120) 0.0000650 1898. 3580.
3790(130) 0.0000592 1891. 3740.
3910(130) 0.0000574 1884. 3919.
3990(130) 0.0000565 1878. 4121.
4410(140) 0.0000510 1871. 4352.
4610(140) 0.0000489 1865. 4620.
4720(150) 0.0000476 1858. 4934.
5150(150) 0.0000433 1852. 5314.
5720(160) 0.0000391 1846. 5782.
6630(170) 0.0000338 1839. 6388.
7840(190) 0.0000283 1833. 7209.
9220(200) 0.0000240 1827. 8333.
10310(220) 0.0000216 1821. 9769.
12740(240) 0.0000174 1815. 11274.
13220(240) 0.0000168 1809. 12259.
12540(240) 0.0000177 1803. 12014.
11380(230) 0.0000196 1798. 10278.
8630(200) 0.0000258 1792. 7660.
5900(160) 0.0000381 1786. 5171.
3672(88) 0.0001291 1781. 3434.
2649(74) 0.0001826 1775. 2496.
2053(65) 0.0002367 1769. 2090.
1791(60) 0.0002778 1764. 1937.
1729(59) 0.0002873 1759. 1879.
1834(61) 0.0002687 1753. 1849.
1795(60) 0.0002778 1748. 1828.
1852(61) 0.0002687 1743. 1812.
1791(60) 0.0002778 1737. 1798.
1813(61) 0.0002687 1732. 1787.
1692(59) 0.0002873 1727. 1776.
1693(59) 0.0002873 1722. 1767.
1624(57) 0.0003078 1717. 1758.
1666(58) 0.0002973 1712. 1751.
1644(58) 0.0002973 1707. 1743.
1669(58) 0.0002973 1702. 1737.
1654(58) 0.0002973 1698. 1731.
1742(59) 0.0002873 1693. 1725.
1679(58) 0.0002973 1688. 1720.
1687(58) 0.0002973 1684. 1715.
1614(57) 0.0003078 1679. 1710.
1694(59) 0.0002873 1674. 1707.
1745(60) 0.0002778 1670. 1704.
1758(60) 0.0002778 1665. 1704.
1713(59) 0.0002873 1661. 1709.
1748(60) 0.0002778 1657. 1722.
1773(60) 0.0002778 1652. 1745.
1795(60) 0.0002778 1648. 1781.
1898(62) 0.0002601 1644. 1830.
1862(62) 0.0002601 1639. 1893.
1893(62) 0.0002601 1635. 1960.
1990(64) 0.0002441 1631. 2035.
2083(65) 0.0002367 1627. 2117.
2202(67) 0.0002228 1623. 2208.
2220(68) 0.0002163 1619. 2309.
2384(70) 0.0002041 1615. 2421.
2434(71) 0.0001984 1611. 2547.
2552(73) 0.0001877 1607. 2688.
2712(75) 0.0001778 1603. 2850.
3003(79) 0.0001602 1600. 3038.
3196(82) 0.0001487 1596. 3257.
3425(85) 0.0001384 1592. 3516.
3704(88) 0.0001291 1588. 3842.
4027(92) 0.0001181 1585. 4265.
4760(100) 0.0001000 1581. 4836.
5510(110) 0.0000857 1578. 5617.
6610(120) 0.0000706 1574. 6615.
7750(130) 0.0000601 1571. 7665.
8260(130) 0.0000565 1567. 8366.
8120(130) 0.0000574 1564. 8233.
7030(120) 0.0000672 1560. 7091.
5680(110) 0.0000826 1557. 5371.
3668(88) 0.0001291 1554. 3752.
2592(73) 0.0001877 1550. 2636.
2011(64) 0.0002441 1547. 2039.
1678(58) 0.0002973 1544. 1781.
1568(56) 0.0003189 1541. 1683.
1480(55) 0.0003306 1537. 1644.
1542(56) 0.0003189 1534. 1624.
1530(55) 0.0003306 1531. 1611.
1511(55) 0.0003306 1528. 1601.
1620(57) 0.0003078 1525. 1593.
1646(58) 0.0002973 1522. 1587.
1694(59) 0.0002873 1519. 1582.
1596(57) 0.0003078 1516. 1579.
1625(57) 0.0003078 1513. 1577.
1649(58) 0.0002973 1510. 1576.
1740(59) 0.0002873 1508. 1578.
1795(60) 0.0002778 1505. 1584.
1873(62) 0.0002601 1502. 1599.
1901(62) 0.0002601 1499. 1631.
1947(63) 0.0002520 1496. 1689.
1897(62) 0.0002601 1494. 1782.
2018(64) 0.0002441 1491. 1912.
2266(68) 0.0002163 1488. 2077.
2450(71) 0.0001984 1486. 2275.
2502(72) 0.0001929 1483. 2502.
2684(75) 0.0001778 1481. 2759.
2984(79) 0.0001602 1478. 3052.
3347(84) 0.0001417 1476. 3386.
3658(88) 0.0001291 1473. 3774.
3970(91) 0.0001208 1471. 4231.
4359(96) 0.0001085 1468. 4782.
5170(110) 0.0000907 1466. 5471.
6110(110) 0.0000769 1463. 6371.
7560(130) 0.0000620 1461. 7596.
9430(140) 0.0000496 1459. 9252.
11240(160) 0.0000416 1456. 11286.
13300(170) 0.0000350 1454. 13253.
14070(170) 0.0000330 1452. 14285.
13410(170) 0.0000346 1450. 13525.
10880(150) 0.0000427 1447. 10949.
7640(130) 0.0000610 1445. 7654.
4990(100) 0.0000961 1443. 4853.
3002(79) 0.0001602 1441. 3069.
2101(66) 0.0002296 1439. 2176.
1644(79) 0.0001602 1437. 1806.
1449(74) 0.0001826 1434. 1665.
1389(72) 0.0001929 1432. 1604.
1486(75) 0.0001778 1430. 1569.
1512(55) 0.0003306 1428. 1545.
1515(55) 0.0003306 1426. 1526.
1530(55) 0.0003306 1424. 1510.
1506(55) 0.0003306 1422. 1497.
1470(54) 0.0003429 1420. 1487.
1555(56) 0.0003189 1418. 1478.
1455(54) 0.0003429 1417. 1470.
1479(54) 0.0003429 1415. 1464.
1514(55) 0.0003306 1413. 1458.
1404(53) 0.000356 1411. 1454.
1406(53) 0.000356 1409. 1452.
1483(54) 0.0003429 1407. 1450.
1355(52) 0.000370 1406. 1450.
1469(54) 0.0003429 1404. 1451.
1490(55) 0.0003306 1402. 1452.
1423(53) 0.000356 1400. 1455.
1464(54) 0.0003429 1399. 1460.
1427(53) 0.000356 1397. 1466.
1526(55) 0.0003306 1395. 1475.
1466(54) 0.0003429 1394. 1488.
1553(56) 0.0003189 1392. 1508.
1592(57) 0.0003078 1390. 1534.
1630(57) 0.0003078 1389. 1562.
1641(57) 0.0003078 1387. 1582.
1611(57) 0.0003078 1385. 1580.
1564(56) 0.0003189 1384. 1550.
1521(55) 0.0003306 1382. 1502.
1508(55) 0.0003306 1381. 1455.
1459(54) 0.0003429 1379. 1422.
1394(53) 0.000356 1378. 1403.
1370(52) 0.000370 1376. 1394.
1366(52) 0.000370 1375. 1389.
1432(53) 0.000356 1373. 1386.
1466(54) 0.0003429 1372. 1383.
1456(54) 0.0003429 1370. 1381.
1438(53) 0.000356 1369. 1379.
1408(53) 0.000356 1368. 1377.
1425(53) 0.000356 1366. 1375.
1416(53) 0.000356 1365. 1373.
1473(54) 0.0003429 1363. 1372.
1467(54) 0.0003429 1362. 1370.
1310(51) 0.000384 1361. 1368.
1459(54) 0.0003429 1359. 1367.
1278(50) 0.000400 1358. 1365.
1285(50) 0.000400 1357. 1364.
1390(52) 0.000370 1356. 1362.
1387(52) 0.000370 1354. 1361.
1432(53) 0.000356 1353. 1359.
1398(53) 0.000356 1352. 1358.
1321(51) 0.000384 1351. 1356.
1316(51) 0.000384 1349. 1355.
1346(52) 0.000370 1348. 1354.
1437(53) 0.000356 1347. 1353.
1360(52) 0.000370 1346. 1351.
1375(52) 0.000370 1344. 1350.
1386(52) 0.000370 1343. 1349.
1376(52) 0.000370 1342. 1347.
1333(51) 0.000384 1341. 1346.
1363(52) 0.000370 1340. 1344.
1293(50) 0.000400 1339. 1343.
1391(53) 0.000356 1338. 1342.
1435(53) 0.000356 1337. 1341.
1315(51) 0.000384 1335. 1340.
1301(51) 0.000384 1334. 1338.
1285(50) 0.000400 1333. 1337.
1299(51) 0.000384 1332. 1336.
1334(51) 0.000384 1331. 1335.
1328(51) 0.000384 1330. 1334.
1292(50) 0.000400 1329. 1334.
1277(50) 0.000400 1328. 1333.
1272(50) 0.000400 1327. 1334.
1283(50) 0.000400 1326. 1334.
1258(50) 0.000400 1325. 1335.
1386(52) 0.000370 1324. 1337.
1402(53) 0.000356 1323. 1339.
1295(50) 0.000400 1322. 1342.
1381(52) 0.000370 1321. 1346.
1399(53) 0.000356 1320. 1352.
1386(52) 0.000370 1319. 1361.
1390(52) 0.000370 1318. 1371.
1440(54) 0.0003429 1317. 1383.
1451(54) 0.0003429 1316. 1390.
1439(54) 0.0003429 1315. 1387.
1410(53) 0.000356 1315. 1374.
1371(52) 0.000370 1314. 1355.
1352(52) 0.000370 1313. 1338.
1359(52) 0.000370 1312. 1326.
1379(52) 0.000370 1311. 1320.
1389(52) 0.000370 1310. 1317.
1386(52) 0.000370 1309. 1315.
1358(52) 0.000370 1308. 1314.
1424(53) 0.000356 1308. 1313.
1278(50) 0.000400 1307. 1313.
1303(51) 0.000384 1306. 1312.
1386(52) 0.000370 1305. 1312.
1393(53) 0.000356 1304. 1311.
1432(78) 0.0001644 1303. 1310.
1341(51) 0.000384 1303. 1310.
1283(50) 0.000400 1302. 1309.
1359(51) 0.000384 1301. 1308.
1367(51) 0.000384 1300. 1308.
1276(49) 0.000416 1299. 1307.
1329(51) 0.000384 1299. 1307.
1332(51) 0.000384 1298. 1307.
1347(51) 0.000384 1297. 1306.
1345(51) 0.000384 1296. 1306.
1272(49) 0.000416 1296. 1306.
1265(49) 0.000416 1295. 1306.
1314(50) 0.000400 1294. 1306.
1380(52) 0.000370 1293. 1306.
1363(51) 0.000384 1293. 1306.
1339(51) 0.000384 1292. 1306.
1356(51) 0.000384 1291. 1307.
1357(51) 0.000384 1290. 1308.
1378(52) 0.000370 1290. 1309.
1264(49) 0.000416 1289. 1310.
1332(51) 0.000384 1288. 1313.
1376(52) 0.000370 1288. 1318.
1326(51) 0.000384 1287. 1326.
1340(51) 0.000384 1286. 1342.
1394(52) 0.000370 1285. 1370.
1445(53) 0.000356 1285. 1414.
1542(55) 0.0003306 1284. 1477.
1599(56) 0.0003189 1283. 1562.
1689(57) 0.0003078 1283. 1674.
1839(60) 0.0002778 1282. 1823.
2043(64) 0.0002441 1281. 2026.
2260(67) 0.0002228 1281. 2299.
2711(74) 0.0001826 1280. 2636.
3066(79) 0.0001602 1279. 2972.
3148(80) 0.0001562 1279. 3175.
3175(80) 0.0001562 1278. 3103.
2687(73) 0.0001877 1278. 2741.
2163(65) 0.0002367 1277. 2259.
1678(57) 0.0003078 1276. 1842.
1588(56) 0.0003189 1276. 1572.
1352(51) 0.000384 1275. 1435.
1297(50) 0.000400 1274. 1378.
1343(51) 0.000384 1274. 1358.
1317(50) 0.000400 1273. 1353.
1376(52) 0.000370 1273. 1359.
1406(52) 0.000370 1272. 1376.
1389(52) 0.000370 1271. 1413.
1445(53) 0.000356 1271. 1478.
1519(54) 0.0003429 1270. 1584.
1782(59) 0.0002873 1269. 1736.
1950(62) 0.0002601 1269. 1946.
2127(65) 0.0002367 1268. 2231.
2469(70) 0.0002041 1268. 2621.
3095(79) 0.0001602 1267. 3149.
3795(88) 0.0001291 1267. 3815.
4463(95) 0.0001108 1266. 4510.
4857(99) 0.0001020 1265. 4989.
4764(98) 0.0001041 1265. 4958.
4010(90) 0.0001235 1264. 4321.
3074(79) 0.0001602 1264. 3365.
2344(68) 0.0002163 1263. 2490.
1700(58) 0.0002973 1263. 1895.
1563(55) 0.0003306 1262. 1575.
1233(49) 0.000416 1261. 1432.
1236(49) 0.000416 1261. 1372.
1176(47) 0.000453 1260. 1346.
1225(48) 0.000434 1260. 1331.
1202(48) 0.000434 1259. 1321.
1316(50) 0.000400 1259. 1314.
1191(48) 0.000434 1258. 1309.
1253(49) 0.000416 1258. 1307.
1320(50) 0.000400 1257. 1306.
1296(50) 0.000400 1256. 1308.
1276(49) 0.000416 1256. 1313.
1297(50) 0.000400 1255. 1320.
1342(51) 0.000384 1255. 1330.
1310(50) 0.000400 1254. 1342.
1282(50) 0.000400 1254. 1350.
1341(51) 0.000384 1253. 1349.
1263(49) 0.000416 1253. 1339.
1251(49) 0.000416 1252. 1323.
1283(50) 0.000400 1252. 1310.
1274(49) 0.000416 1251. 1302.
1251(49) 0.000416 1251. 1299.
1274(49) 0.000416 1250. 1301.
1274(49) 0.000416 1250. 1308.
1300(50) 0.000400 1249. 1320.
1432(53) 0.000356 1249. 1344.
1401(52) 0.000370 1248. 1388.
1529(55) 0.0003306 1248. 1464.
1744(58) 0.0002973 1247. 1587.
1862(61) 0.0002687 1247. 1770.
2076(64) 0.0002441 1246. 2031.
2486(70) 0.0002041 1245. 2397.
3098(79) 0.0001602 1245. 2899.
3755(87) 0.0001321 1244. 3532.
4215(92) 0.0001181 1244. 4199.
4718(98) 0.0001041 1243. 4674.
4498(96) 0.0001085 1243. 4678.
3972(90) 0.0001235 1242. 4112.
3225(76) 0.0001731 1242. 3234.
2352(65) 0.0002367 1241. 2418.
1765(56) 0.0003189 1241. 1856.
1564(52) 0.000370 1240. 1550.
1342(48) 0.000434 1240. 1410.
1316(48) 0.000434 1239. 1351.
1284(47) 0.000453 1239. 1326.
1291(47) 0.000453 1239. 1314.
1334(48) 0.000434 1238. 1309.
1335(48) 0.000434 1238. 1312.
1360(49) 0.000416 1237. 1323.
1374(49) 0.000416 1237. 1344.
1398(49) 0.000416 1236. 1376.
1460(50) 0.000400 1236. 1424.
1471(51) 0.000384 1235. 1487.
1617(53) 0.000356 1235. 1557.
1677(54) 0.0003429 1234. 1611.
1701(55) 0.0003306 1234. 1620.
1632(54) 0.0003429 1233. 1568.
1516(51) 0.000384 1233. 1476.
1358(49) 0.000416 1232. 1385.
1304(47) 0.000453 1232. 1320.
1343(48) 0.000434 1231. 1282.
1221(46) 0.000473 1231. 1264.
1324(48) 0.000434 1230. 1256.
1324(48) 0.000434 1230. 1253.
1299(47) 0.000453 1229. 1251.
1272(47) 0.000453 1229. 1251.
1223(46) 0.000473 1228. 1253.
1246(46) 0.000473 1228. 1258.
1215(46) 0.000473 1227. 1266.
1235(46) 0.000473 1227. 1278.
1326(48) 0.000434 1226. 1294.
1338(48) 0.000434 1226. 1313.
1344(48) 0.000434 1225. 1332.
1386(49) 0.000416 1225. 1341.
1424(50) 0.000400 1224. 1333.
1334(48) 0.000434 1224. 1310.
1282(47) 0.000453 1224. 1283.
1240(46) 0.000473 1223. 1261.
1251(46) 0.000473 1223. 1247.
1262(47) 0.000453 1222. 1239.
1254(46) 0.000473 1222. 1236.
1248(46) 0.000473 1221. 1235.
1290(47) 0.000453 1221. 1234.
1237(46) 0.000473 1220. 1234.
1239(46) 0.000473 1220. 1235.
1272(47) 0.000453 1219. 1237.
1252(46) 0.000473 1219. 1240.
1196(45) 0.000494 1218. 1245.
1230(46) 0.000473 1218. 1252.
1246(46) 0.000473 1217. 1259.
1250(46) 0.000473 1217. 1266.
1271(47) 0.000453 1216. 1268.
1250(46) 0.000473 1216. 1263.
1267(47) 0.000453 1216. 1254.
1198(45) 0.000494 1215. 1244.
1278(47) 0.000453 1215. 1237.
1241(46) 0.000473 1214. 1233.
1260(47) 0.000453 1214. 1231.
1237(46) 0.000473 1213. 1230.
1351(48) 0.000434 1213. 1230.
1231(46) 0.000473 1212. 1230.
1255(46) 0.000473 1212. 1230.
1267(47) 0.000453 1211. 1231.
1289(47) 0.000453 1211. 1233.
1263(47) 0.000453 1210. 1234.
1257(47) 0.000453 1210. 1235.
1236(46) 0.000473 1209. 1237.
1180(45) 0.000494 1209. 1239.
1209(46) 0.000473 1208. 1241.
1231(46) 0.000473 1208. 1244.
1277(47) 0.000453 1208. 1248.
1280(47) 0.000453 1207. 1253.
1305(47) 0.000453 1207. 1260.
1340(48) 0.000434 1206. 1269.
1326(48) 0.000434 1206. 1283.
1349(48) 0.000434 1205. 1306.
1359(49) 0.000416 1205. 1350.
1412(50) 0.000400 1204. 1428.
1594(53) 0.000356 1204. 1566.
1719(55) 0.0003306 1203. 1791.
2069(61) 0.0002687 1203. 2136.
2604(68) 0.0002163 1202. 2632.
3258(77) 0.0001687 1202. 3269.
4029(86) 0.0001352 1201. 3949.
4597(92) 0.0001181 1201. 4456.
4581(91) 0.0001208 1201. 4518.
4022(86) 0.0001352 1200. 4021.
3361(78) 0.0001644 1200. 3204.
2428(66) 0.0002296 1199. 2424.
1806(56) 0.0003189 1199. 1875.
1502(51) 0.000384 1198. 1567.
1381(49) 0.000416 1198. 1428.
1314(48) 0.000434 1197. 1379.
1379(49) 0.000416 1197. 1381.
1346(48) 0.000434 1196. 1420.
1525(52) 0.000370 1196. 1504.
1616(53) 0.000356 1195. 1647.
1833(57) 0.0003078 1195. 1862.
2176(62) 0.0002601 1194. 2147.
2471(66) 0.0002296 1194. 2463.
2711(70) 0.0002041 1194. 2713.
2803(71) 0.0001984 1193. 2772.
2577(68) 0.0002163 1193. 2570.
2177(62) 0.0002601 1192. 2200.
1834(57) 0.0003078 1192. 1832.
1514(51) 0.000384 1191. 1564.
1437(50) 0.000400 1191. 1411.
1318(48) 0.000434 1190. 1343.
1304(48) 0.000434 1190. 1327.
1249(46) 0.000473 1189. 1345.
1407(49) 0.000416 1189. 1397.
1454(50) 0.000400 1188. 1494.
1597(53) 0.000356 1188. 1652.
1821(57) 0.0003078 1187. 1881.
2116(61) 0.0002687 1187. 2170.
2448(66) 0.0002296 1187. 2466.
2754(70) 0.0002041 1186. 2663.
2750(70) 0.0002041 1186. 2645.
2505(67) 0.0002228 1185. 2390.
2109(61) 0.0002687 1185. 2028.
1734(55) 0.0003306 1184. 1705.
1513(51) 0.000384 1184. 1489.
1388(49) 0.000416 1183. 1376.
1320(48) 0.000434 1183. 1336.
1296(47) 0.000453 1182. 1344.
1410(50) 0.000400 1182. 1394.
1506(51) 0.000384 1181. 1497.
1714(55) 0.0003306 1181. 1671.
1957(59) 0.0002873 1180. 1935.
2255(63) 0.0002520 1180. 2286.
2741(70) 0.0002041 1180. 2671.
3064(74) 0.0001826 1179. 2973.
3169(76) 0.0001731 1179. 3038.
2903(72) 0.0001929 1178. 2790.
2415(66) 0.0002296 1178. 2345.
1970(59) 0.0002873 1177. 1905.
1606(53) 0.000356 1177. 1584.
1371(49) 0.000416 1176. 1396.
1226(46) 0.000473 1176. 1303.
1227(46) 0.000473 1175. 1262.
1257(47) 0.000453 1175. 1244.
1200(45) 0.000494 1174. 1237.
1175(45) 0.000494 1174. 1237.
1190(45) 0.000494 1173. 1242.
1190(45) 0.000494 1173. 1253.
1317(48) 0.000434 1173. 1265.
1310(48) 0.000434 1172. 1274.
1303(48) 0.000434 1172. 1272.
1280(47) 0.000453 1171. 1258.
1235(46) 0.000473 1171. 1237.
1251(46) 0.000473 1170. 1217.
1160(45) 0.000494 1170. 1202.
1189(45) 0.000494 1169. 1193.
1180(45) 0.000494 1169. 1188.
1199(45) 0.000494 1168. 1185.
1203(46) 0.000473 1168. 1183.
1223(46) 0.000473 1167. 1182.
1143(44) 0.000517 1167. 1181.
1205(46) 0.000473 1166. 1180.
1154(45) 0.000494 1166. 1179.
1137(44) 0.000517 1166. 1178.
1181(45) 0.000494 1165. 1177.
1123(44) 0.000517 1165. 1177.
1125(44) 0.000517 1164. 1176.
1147(44) 0.000517 1164. 1175.
1155(45) 0.000494 1163. 1175.
1209(46) 0.000473 1163. 1175.
1131(44) 0.000517 1162. 1176.
1195(45) 0.000494 1162. 1179.
1202(45) 0.000494 1161. 1184.
1220(46) 0.000473 1161. 1193.
1260(47) 0.000453 1160. 1209.
1245(46) 0.000473 1160. 1233.
1238(46) 0.000473 1160. 1263.
1283(47) 0.000453 1159. 1294.
1375(49) 0.000416 1159. 1315.
1310(48) 0.000434 1158. 1313.
1242(46) 0.000473 1158. 1286.
1245(46) 0.000473 1157. 1248.
1212(46) 0.000473 1157. 1214.
1177(45) 0.000494 1156. 1190.
1162(45) 0.000494 1156. 1177.
1150(44) 0.000517 1155. 1170.
1160(45) 0.000494 1155. 1167.
1181(45) 0.000494 1154. 1165.
1186(45) 0.000494 1154. 1163.
1164(45) 0.000494 1154. 1162.
1191(45) 0.000494 1153. 1162.
1130(44) 0.000517 1153. 1161.
1122(44) 0.000517 1152. 1160.
1203(46) 0.000473 1152. 1160.
1219(46) 0.000473 1151. 1159.
1211(46) 0.000473 1151. 1159.
1172(45) 0.000494 1150. 1158.
1210(46) 0.000473 1150. 1158.
1141(44) 0.000517 1149. 1158.
1094(43) 0.000541 1149. 1158.
1127(44) 0.000517 1148. 1158.
1229(44) 0.000517 1148. 1159.
1187(44) 0.000517 1148. 1160.
1183(44) 0.000517 1147. 1162.
1142(43) 0.000541 1147. 1165.
1165(43) 0.000541 1146. 1167.
1156(43) 0.000541 1146. 1168.
1179(44) 0.000517 1145. 1167.
1193(44) 0.000517 1145. 1165.
1167(43) 0.000541 1144. 1163.
1177(43) 0.000541 1144. 1162.
1179(44) 0.000517 1143. 1162.
1178(44) 0.000517 1143. 1165.
1246(45) 0.000494 1143. 1172.
1280(46) 0.000473 1142. 1184.
1285(46) 0.000473 1142. 1206.
1280(45) 0.000494 1141. 1238.
1277(45) 0.000494 1141. 1279.
1334(47) 0.000453 1140. 1322.
1347(47) 0.000453 1140. 1351.
1406(48) 0.000434 1139. 1351.
1364(47) 0.000453 1139. 1320.
1262(45) 0.000494 1138. 1275.
1203(44) 0.000517 1138. 1236.
1207(44) 0.000517 1138. 1213.
1188(44) 0.000517 1137. 1208.
1197(44) 0.000517 1137. 1223.
1295(46) 0.000473 1136. 1263.
1358(47) 0.000453 1136. 1337.
1405(48) 0.000434 1135. 1454.
1585(51) 0.000384 1135. 1610.
1727(53) 0.000356 1134. 1778.
1762(54) 0.0003429 1134. 1904.
1849(55) 0.0003306 1134. 1925.
1777(54) 0.0003429 1133. 1817.
1566(51) 0.000384 1133. 1638.
1474(49) 0.000416 1132. 1468.
1318(46) 0.000473 1132. 1351.
1224(44) 0.000517 1131. 1296.
1211(44) 0.000517 1131. 1296.
1328(46) 0.000473 1130. 1352.
1428(48) 0.000434 1130. 1471.
1701(53) 0.000356 1130. 1663.
1994(58) 0.0002973 1129. 1921.
2245(61) 0.0002687 1129. 2196.
2441(64) 0.0002441 1128. 2394.
2430(64) 0.0002441 1128. 2412.
2244(61) 0.0002687 1127. 2216.
1935(57) 0.0003078 1127. 1909.
1551(50) 0.000400 1126. 1618.
1390(48) 0.000434 1126. 1410.
1268(45) 0.000494 1126. 1286.
1193(44) 0.000517 1125. 1224.
1168(43) 0.000541 1125. 1194.
1147(43) 0.000541 1124. 1179.
1149(43) 0.000541 1124. 1171.
1155(43) 0.000541 1123. 1165.
1155(43) 0.000541 1123. 1161.
1113(42) 0.000567 1123. 1159.
1127(42) 0.000567 1122. 1157.
1096(42) 0.000567 1122. 1157.
1131(43) 0.000541 1121. 1158.
1125(42) 0.000567 1121. 1161.
1180(44) 0.000517 1120. 1167.
1185(44) 0.000517 1120. 1181.
1182(44) 0.000517 1120. 1209.
1193(44) 0.000517 1119. 1260.
1320(46) 0.000473 1119. 1341.
1490(49) 0.000416 1118. 1453.
1619(52) 0.000370 1118. 1579.
1725(53) 0.000356 1117. 1681.
1733(53) 0.000356 1117. 1711.
1694(53) 0.000356 1117. 1644.
1581(51) 0.000384 1116. 1514.
1411(48) 0.000434 1116. 1381.
1321(46) 0.000473 1115. 1283.
1215(44) 0.000517 1115. 1227.
1154(43) 0.000541 1114. 1208.
1206(44) 0.000517 1114. 1218.
1237(45) 0.000494 1114. 1253.
1307(46) 0.000473 1113. 1312.
1379(47) 0.000453 1113. 1386.
1432(48) 0.000434 1112. 1455.
1439(48) 0.000434 1112. 1489.
1381(47) 0.000453 1111. 1466.
1336(47) 0.000453 1111. 1394.
1262(45) 0.000494 1111. 1308.
1202(44) 0.000517 1110. 1238.
1145(43) 0.000541 1110. 1192.
1157(43) 0.000541 1109. 1166.
1158(43) 0.000541 1109. 1154.
1155(43) 0.000541 1109. 1149.
1139(43) 0.000541 1108. 1148.
1141(43) 0.000541 1108. 1148.
1122(42) 0.000567 1107. 1150.
1132(43) 0.000541 1107. 1153.
1124(42) 0.000567 1106. 1157.
1102(42) 0.000567 1106. 1164.
1161(43) 0.000541 1106. 1174.
1250(45) 0.000494 1105. 1192.
1193(44) 0.000517 1105. 1226.
1271(36) 0.000772 1104. 1292.
1486(45) 0.000494 1104. 1413.
1679(48) 0.000434 1104. 1620.
2044(54) 0.0003429 1103. 1927.
2456(59) 0.0002873 1103. 2309.
2885(64) 0.0002441 1102. 2677.
2981(65) 0.0002367 1102. 2888.
2829(64) 0.0002441 1102. 2815.
2432(59) 0.0002873 1101. 2480.
2052(54) 0.0003429 1101. 2057.
1696(49) 0.000416 1100. 1694.
1463(45) 0.000494 1100. 1449.
1291(42) 0.000567 1100. 1315.
1274(42) 0.000567 1099. 1258.
1273(42) 0.000567 1099. 1247.
1224(41) 0.000595 1098. 1264.
1260(42) 0.000567 1098. 1295.
1354(43) 0.000541 1098. 1326.
1330(43) 0.000541 1097. 1339.
1360(43) 0.000541 1097. 1323.
1283(42) 0.000567 1096. 1284.
1190(40) 0.000625 1096. 1242.
1164(40) 0.000625 1096. 1213.
1215(41) 0.000595 1095. 1206.
1211(41) 0.000595 1095. 1227.
1276(42) 0.000567 1094. 1283.
1425(44) 0.000517 1094. 1380.
1552(47) 0.000453 1094. 1513.
1635(48) 0.000434 1093. 1657.
1798(50) 0.000400 1093. 1767.
1805(50) 0.000400 1092. 1786.
1689(49) 0.000416 1092. 1695.
1501(46) 0.000473 1092. 1543.
1332(43) 0.000541 1091. 1398.
1289(42) 0.000567 1091. 1295.
1215(41) 0.000595 1091. 1246.
1204(41) 0.000595 1090. 1247.
1304(42) 0.000567 1090. 1292.
1293(42) 0.000567 1089. 1376.
1522(46) 0.000473 1089. 1484.
1617(48) 0.000434 1089. 1586.
1631(48) 0.000434 1088. 1639.
1621(48) 0.000434 1088. 1606.
1475(45) 0.000494 1087. 1501.
1405(44) 0.000517 1087. 1374.
1306(42) 0.000567 1087. 1268.
1209(41) 0.000595 1086. 1196.
1202(41) 0.000595 1086. 1154.
1142(40) 0.000625 1086. 1134.
1129(39) 0.000657 1085. 1124.
1146(40) 0.000625 1085. 1121.
1117(39) 0.000657 1084. 1119.
1152(40) 0.000625 1084. 1118.
1123(39) 0.000657 1084. 1115.
1099(39) 0.000657 1083. 1111.
1120(39) 0.000657 1083. 1107.
1144(40) 0.000625 1083. 1103.
1116(39) 0.000657 1082. 1100.
1123(39) 0.000657 1082. 1098.
1111(39) 0.000657 1081. 1097.
1049(38) 0.000693 1081. 1096.
1071(38) 0.000693 1081. 1096.
1096(39) 0.000657 1080. 1097.
1127(39) 0.000657 1080. 1097.
1098(39) 0.000657 1080. 1097.
1085(38) 0.000693 1079. 1097.
1137(39) 0.000657 1079. 1097.
1149(40) 0.000625 1079. 1098.
1152(40) 0.000625 1078. 1102.
1135(39) 0.000657 1078. 1111.
1099(39) 0.000657 1077. 1127.
1175(40) 0.000625 1077. 1153.
1263(42) 0.000567 1077. 1190.
1319(43) 0.000541 1076. 1232.
1290(42) 0.000567 1076. 1266.
1310(43) 0.000541 1076. 1276.
1299(42) 0.000567 1075. 1254.
1168(40) 0.000625 1075. 1212.
1135(39) 0.000657 1075. 1169.
1169(40) 0.000625 1074. 1134.
1192(40) 0.000625 1074. 1112.
1153(40) 0.000625 1074. 1099.
1138(39) 0.000657 1073. 1093.
1127(39) 0.000657 1073. 1090.
1124(39) 0.000657 1072. 1088.
1151(40) 0.000625 1072. 1087.
1113(39) 0.000657 1072. 1086.
1156(40) 0.000625 1071. 1086.
1095(39) 0.000657 1071. 1086.
1083(38) 0.000693 1071. 1087.
1121(39) 0.000657 1070. 1088.
1095(39) 0.000657 1070. 1091.
1121(39) 0.000657 1070. 1096.
1121(39) 0.000657 1069. 1103.
1143(40) 0.000625 1069. 1114.
1164(40) 0.000625 1069. 1125.
1114(39) 0.000657 1068. 1134.
1152(40) 0.000625 1068. 1138.
1122(39) 0.000657 1068. 1136.
1141(39) 0.000657 1067. 1133.
1170(38) 0.000693 1067. 1136.
1188(38) 0.000693 1067. 1152.
1249(39) 0.000657 1066. 1191.
1267(40) 0.000625 1066. 1264.
1424(42) 0.000567 1066. 1376.
1537(44) 0.000517 1065. 1518.
1653(46) 0.000473 1065. 1660.
1717(47) 0.000453 1065. 1748.
1760(47) 0.000453 1064. 1734.
1581(45) 0.000494 1064. 1621.
1435(42) 0.000567 1064. 1469.
1322(41) 0.000595 1063. 1335.
1219(39) 0.000657 1063. 1245.
1176(38) 0.000693 1063. 1204.
1145(38) 0.000693 1062. 1204.
1249(39) 0.000657 1062. 1234.
1298(40) 0.000625 1062. 1279.
1350(41) 0.000595 1061. 1321.
1352(41) 0.000595 1061. 1337.
1377(41) 0.000595 1061. 1313.
1262(40) 0.000625 1060. 1259.
1213(39) 0.000657 1060. 1201.
1128(37) 0.000730 1060. 1153.
1100(37) 0.000730 1059. 1120.
1066(36) 0.000772 1059. 1101.
1080(36) 0.000772 1059. 1091.
1065(36) 0.000772 1058. 1086.
1078(36) 0.000772 1058. 1084.
1066(36) 0.000772 1058. 1083.
1060(36) 0.000772 1057. 1082.
1101(37) 0.000730 1057. 1082.
1092(37) 0.000730 1057. 1082.
1112(37) 0.000730 1057. 1085.
1154(38) 0.000693 1056. 1091.
1138(37) 0.000730 1056. 1103.
1109(37) 0.000730 1056. 1123.
1152(38) 0.000693 1055. 1150.
1224(39) 0.000657 1055. 1182.
1218(39) 0.000657 1055. 1209.
1220(39) 0.000657 1054. 1220.
1197(39) 0.000657 1054. 1210.
1191(38) 0.000693 1054. 1187.
1157(38) 0.000693 1053. 1167.
1195(38) 0.000693 1053. 1164.
1260(40) 0.000625 1053. 1187.
1229(39) 0.000657 1052. 1244.
1328(41) 0.000595 1052. 1333.
1480(43) 0.000541 1052. 1442.
1619(45) 0.000494 1052. 1540.
1669(46) 0.000473 1051. 1586.
1536(44) 0.000517 1051. 1552.
1517(44) 0.000517 1051. 1451.
1327(41) 0.000595 1050. 1332.
1219(39) 0.000657 1050. 1232.
1156(38) 0.000693 1050. 1162.
1076(36) 0.000772 1049. 1120.
1083(37) 0.000730 1049. 1098.
1077(36) 0.000772 1049. 1087.
1059(36) 0.000772 1049. 1081.
1123(37) 0.000730 1048. 1078.
1062(36) 0.000772 1048. 1075.
1062(36) 0.000772 1048. 1072.
1084(37) 0.000730 1047. 1070.
1078(36) 0.000772 1047. 1069.
1106(37) 0.000730 1047. 1068.
1109(37) 0.000730 1047. 1067.
1079(36) 0.000772 1046. 1067.
1068(36) 0.000772 1046. 1067.
1065(36) 0.000772 1046. 1068.
1123(37) 0.000730 1045. 1069.
1131(37) 0.000730 1045. 1072.
1110(37) 0.000730 1045. 1075.
1047(36) 0.000772 1044. 1082.
1041(36) 0.000772 1044. 1094.
1096(37) 0.000730 1044. 1117.
1125(37) 0.000730 1044. 1154.
1192(38) 0.000693 1043. 1211.
1285(40) 0.000625 1043. 1282.
1326(41) 0.000595 1043. 1354.
1363(41) 0.000595 1042. 1402.
1332(41) 0.000595 1042. 1402.
1342(41) 0.000595 1042. 1353.
1285(40) 0.000625 1042. 1283.
1209(39) 0.000657 1041. 1222.
1145(38) 0.000693 1041. 1186.
1160(38) 0.000693 1041. 1180.
1179(38) 0.000693 1040. 1201.
1246(39) 0.000657 1040. 1242.
1290(40) 0.000625 1040. 1287.
1313(40) 0.000625 1040. 1319.
1317(41) 0.000595 1039. 1321.
1308(40) 0.000625 1039. 1295.
1253(39) 0.000657 1039. 1265.
1244(39) 0.000657 1039. 1257.
1276(40) 0.000625 1038. 1292.
1272(40) 0.000625 1038. 1385.
1483(43) 0.000541 1038. 1540.
1742(47) 0.000453 1037. 1737.
1969(50) 0.000400 1037. 1925.
2009(51) 0.000384 1037. 2033.
1921(46) 0.000473 1037. 1999.
1717(44) 0.000517 1036. 1837.
1552(42) 0.000567 1036. 1631.
1453(40) 0.000625 1036. 1455.
1330(38) 0.000693 1036. 1343.
1280(38) 0.000693 1035. 1299.
1194(36) 0.000772 1035. 1312.
1252(37) 0.000730 1035. 1359.
1353(39) 0.000657 1034. 1409.
1372(39) 0.000657 1034. 1430.
1333(38) 0.000693 1034. 1404.
1294(38) 0.000693 1034. 1342.
1259(37) 0.000730 1033. 1275.
1204(36) 0.000772 1033. 1229.
1257(37) 0.000730 1033. 1218.
1314(38) 0.000693 1033. 1243.
1304(38) 0.000693 1032. 1300.
1428(40) 0.000625 1032. 1369.
1530(41) 0.000595 1032. 1424.
1522(41) 0.000595 1032. 1436.
1425(40) 0.000625 1031. 1392.
1366(39) 0.000657 1031. 1314.
1297(38) 0.000693 1031. 1236.
1241(37) 0.000730 1031. 1175.
1181(36) 0.000772 1030. 1140.
1096(35) 0.000816 1030.0 1126.2
1104(35) 0.000816 1029.7 1128.0
1135(35) 0.000816 1029.5 1136.4
1121(35) 0.000816 1029.2 1142.2
1112(35) 0.000816 1029.0 1139.0
1091(35) 0.000816 1028.7 1126.6
1125(35) 0.000816 1028.5 1112.4
1127(35) 0.000816 1028.2 1104.1
1061(34) 0.000865 1027.9 1107.1
1105(35) 0.000816 1027.7 1124.0
1181(36) 0.000772 1027. 1154.
1206(36) 0.000772 1027. 1191.
1234(37) 0.000730 1027. 1222.
1281(38) 0.000693 1027. 1233.
1272(37) 0.000730 1026. 1215.
1200(36) 0.000772 1026. 1178.
1107(35) 0.000816 1025.9 1135.8
1075(34) 0.000865 1025.7 1100.6
1075(34) 0.000865 1025.4 1075.9
1064(34) 0.000865 1025.2 1060.4
1049(34) 0.000865 1024.9 1051.7
1004(33) 0.000918 1024.7 1046.9
1023(33) 0.000918 1024.4 1044.3
1051(34) 0.000865 1024.2 1042.7
1008(33) 0.000918 1023.9 1041.9
1023(33) 0.000918 1023.7 1041.8
1018(33) 0.000918 1023.4 1042.4
1057(34) 0.000865 1023.2 1044.3
1056(34) 0.000865 1023.0 1047.3
1070(34) 0.000865 1022.7 1051.5
1085(34) 0.000865 1022.5 1056.5
1018(33) 0.000918 1022.2 1061.1
1017(33) 0.000918 1022.0 1064.2
1112(35) 0.000816 1021.7 1065.8
1077(34) 0.000865 1021.5 1068.5
1081(34) 0.000865 1021.3 1076.6
1147(35) 0.000816 1021.0 1094.8
1116(35) 0.000816 1020.8 1127.2
1194(36) 0.000772 1021. 1174.
1256(37) 0.000730 1020. 1231.
1257(37) 0.000730 1020. 1284.
1262(37) 0.000730 1020. 1311.
1291(38) 0.000693 1020. 1299.
1211(36) 0.000772 1019. 1253.
1183(36) 0.000772 1019. 1196.
1194(36) 0.000772 1019. 1146.
1157(36) 0.000772 1019. 1113.
1073(34) 0.000865 1018.4 1097.4
1085(34) 0.000865 1018.1 1094.8
1088(35) 0.000816 1017.9 1099.2
1094(35) 0.000816 1017.7 1103.8
1095(35) 0.000816 1017.4 1103.5
1027(33) 0.000918 1017.2 1097.9
1069(34) 0.000865 1017.0 1092.6
1085(34) 0.000865 1016.7 1094.2
1073(34) 0.000865 1016.5 1107.9
1118(35) 0.000816 1016.3 1136.3
1158(36) 0.000772 1016. 1177.
1189(36) 0.000772 1016. 1223.
1254(37) 0.000730 1016. 1257.
1228(37) 0.000730 1015. 1264.
1265(37) 0.000730 1015. 1237.
1179(36) 0.000772 1015. 1190.
1131(35) 0.000816 1014.6 1142.0
1103(35) 0.000816 1014.4 1102.9
1059(34) 0.000865 1014.2 1076.1
1046(34) 0.000865 1014.0 1060.2
1036(34) 0.000865 1013.7 1052.2
991(33) 0.000918 1013.5 1049.4
978(33) 0.000918 1013.3 1050.1
