Repository: SpongeFrogy/MOF_ML

## Structure will be:

1. `\deconstructor_new` contains scripts for deconstruct `*.cif` files with `mofiq` library and database from MP...
2. `\preproces_new` contains scripts for preprocessing deconstructed data and give all to NN
3. `\neural_network_new` contains main NN scripts of `class: model`
4. `\postprocessing_new` contains all to get parameters of new compound.

File: COD metal-organic_CIFs (5642 items)/1552895.cif (part 1 of 3)
#------------------------------------------------------------------------------
#$Date: 2019-11-14 09:28:08 +0200 (Thu, 14 Nov 2019) $
#$Revision: 227760 $
#$URL: file:///home/coder/svn-repositories/cod/cif/1/55/28/1552895.cif $
#------------------------------------------------------------------------------
#
# This file is available in the Crystallography Open Database (COD),
# http://www.crystallography.net/
#
# All data on this site have been placed in the public domain by the
# contributors.
#
data_1552895
loop_
_publ_author_name
'Asgari, Mehrdad'
'Jawahery, Sudi'
'Bloch, Eric D.'
'Hudson, Matthew R.'
'Flacau, Roxana'
'Vlaisavljevich, Bess'
'Long, Jeffrey R.'
'Brown, Craig M.'
'Queen, Wendy L.'
_publ_section_title
;
 An experimental and computational study of CO<sub>2</sub> adsorption in
 the sodalite-type M-BTT (M = Cr, Mn, Fe, Cu) metal-organic frameworks
 featuring open metal sites.
;
_journal_issue                   20
_journal_name_full               'Chemical science'
_journal_page_first              4579
_journal_page_last               4588
_journal_paper_doi               10.1039/c8sc00971f
_journal_volume                  9
_journal_year                    2018
_chemical_formula_sum            'C24 H8 Cl1.77 Cu5.54 N32 O0.7'
_chemical_formula_weight         1170.15
_space_group_IT_number           221
_space_group_name_Hall           '-P 4 2 3'
_space_group_name_H-M_alt        'P m -3 m'
_symmetry_cell_setting           cubic
_symmetry_space_group_name_Hall  '-P 4 2 3'
_symmetry_space_group_name_H-M   'P m -3 m'
_audit_creation_date             2016-02-13T16:11
_audit_creation_method           'from EXP file using GSAS2CIF'
_audit_update_record
;
2017-10-25 deposited with the CCDC.
2018-04-23 downloaded from the CCDC.
;
_cell_angle_alpha                90.0
_cell_angle_beta                 90.0
_cell_angle_gamma                90.0
_cell_formula_units_Z            3
_cell_length_a                   18.51977(35)
_cell_length_b                   18.51977
_cell_length_c                   18.51977
_cell_measurement_reflns_used    632
_cell_measurement_temperature    10
_cell_measurement_theta_max      160
_cell_measurement_theta_min      4.5
_cell_volume                     6351.95(12)
_computing_structure_refinement  GSAS
_diffrn_ambient_temperature      10
_diffrn_measurement_device_type  BT1
_diffrn_radiation_probe          neutron
_diffrn_radiation_wavelength     2.0782
_exptl_absorpt_correction_T_max  1.00000
_exptl_absorpt_correction_T_min  1.00000
_exptl_absorpt_process_details
;   GSAS Absorption/surface roughness correction: function number 0
 No correction is applied.
;
_pd_block_id                     2016-02-13T16:11|FREECL||c2
_pd_calc_method                  'Rietveld Refinement'
_pd_instr_location               ' ?'
_pd_meas_2theta_range_inc        0.05
_pd_meas_2theta_range_max        166.25
_pd_meas_2theta_range_min        1.5
_pd_meas_number_of_points        3296
_pd_phase_name
'from Z:/queen/Dropbox (EPFL Valais Wallis)/Mehrdad's Work/CO2 in M'
_pd_proc_2theta_range_inc        0.05
_pd_proc_2theta_range_max        166.2519
_pd_proc_2theta_range_min        1.5019
_pd_proc_info_datetime           2016-02-13T16:11:39
_pd_proc_info_excluded_regions   ' ?'
_pd_proc_ls_background_function
;   GSAS Background function number 1 with 10 terms.
 Shifted Chebyshev function of 1st kind
      1:    633.269     2:   -154.264     3:    105.010     4:   -5.24822    
      5:    51.1678     6:   -13.0859     7:    25.3142     8:   -1.13472    
      9:    10.1443    10:   -4.25140    
;
_pd_proc_ls_peak_cutoff          0.00100
_pd_proc_ls_profile_function
;
 CW Profile function number 3 with  19 terms
 Pseudovoigt profile coefficients as parameterized in
 P. Thompson, D.E. Cox & J.B. Hastings (1987). J. Appl. Cryst.,20,79-83.
 Asymmetry correction of L.W. Finger, D.E. Cox & A. P. Jephcoat (1994).
 J. Appl. Cryst.,27,892-900.
 #1(GU)   =  473.335 #2(GV)   = -194.093 #3(GW)   =  105.811
 #4(GP)   =    3.221 #5(LX)   =    1.028 #6(LY)   =   10.160
 #7(S/L)  =   0.0326 #8(H/L)  =   0.0287
 #9(trns) =     0.00 #10(shft)=   0.0000
 #11(stec)=     0.00 #12(ptec)=     0.00 #13(sfec)=     0.00
 #14(L11) =    0.000 #15(L22) =    0.000 #16(L33) =    0.000
 #17(L12) =    0.000 #18(L13) =    0.000 #19(L23) =    0.000
 Peak tails are ignored  where the intensity is below 0.0010 times the peak
   Aniso. broadening axis   0.0   0.0   1.0
;
_pd_proc_ls_prof_R_factor        0.0308
_pd_proc_ls_prof_wR_expected     0.0361
_pd_proc_ls_prof_wR_factor       0.0354
_pd_proc_number_of_points        3296
_pd_spec_mounting                ' ?'
_refine_ls_goodness_of_fit_all   0.99
_refine_ls_matrix_type           full
_refine_ls_number_parameters     39
_refine_ls_number_restraints     11
_refine_ls_R_Fsqd_factor         0.03802
_refine_ls_shift/su_max          0.07
_refine_ls_shift/su_mean         0.01
_reflns_d_resolution_high        1.057
_reflns_d_resolution_low         18.520
_reflns_limit_h_max              17
_reflns_limit_h_min              1
_reflns_limit_k_max              12
_reflns_limit_k_min              0
_reflns_limit_l_max              10
_reflns_limit_l_min              0
_reflns_number_total             632
_cod_data_source_file            c8sc00971f3.cif
_cod_data_source_block           FREECL_publ
_cod_depositor_comments
;
The following automatic conversions were performed:

'_geom_bond_publ_flag' value 'N' changed to 'n' according to
/home/data/users/saulius/crontab/automatic-downloads/current/RSC/lib/dictionaries/cif_core.dic
dictionary named 'cif_core.dic' version 2.4.2 from 2011-04-26 (85
times).

'_geom_angle_publ_flag' value 'N' changed to 'n' according to
/home/data/users/saulius/crontab/automatic-downloads/current/RSC/lib/dictionaries/cif_core.dic
dictionary named 'cif_core.dic' version 2.4.2 from 2011-04-26 (35
times).

Automatic conversion script
Id: cif_fix_values 5376 2017-05-30 11:51:03Z andrius 
;
_cod_original_cell_volume        6351.9(4)
_cod_original_formula_sum        'C24 H8 Cl1.77 Cu5.54 N32 O0.70'
_cod_database_code               1552895
_gsas_exptl_extinct_corr_t_min   1.00000
_gsas_exptl_extinct_corr_t_max   1.00000
loop_
_symmetry_equiv_pos_site_id
_symmetry_equiv_pos_as_xyz
1 +x,+y,+z
2 +z,+x,+y
3 +y,+z,+x
4 +x,+y,-z
5 -z,+x,+y
6 +y,-z,+x
7 -z,+x,-y
8 -y,-z,+x
9 +y,-z,-x
10 -x,+y,-z
11 -z,-x,+y
12 +x,-y,-z
13 +y,+x,+z
14 +z,+y,+x
15 +x,+z,+y
16 +y,+x,-z
17 -z,+y,+x
18 +x,-z,+y
19 -z,+y,-x
20 -x,-z,+y
21 +x,-z,-y
22 -y,+x,-z
23 -z,-y,+x
24 +y,-x,-z
-1 -x,-y,-z
-2 -z,-x,-y
-3 -y,-z,-x
-4 -x,-y,+z
-5 +z,-x,-y
-6 -y,+z,-x
-7 +z,-x,+y
-8 +y,+z,-x
-9 -y,+z,+x
-10 +x,-y,+z
-11 +z,+x,-y
-12 -x,+y,+z
-13 -y,-x,-z
-14 -z,-y,-x
-15 -x,-z,-y
-16 -y,-x,+z
-17 +z,-y,-x
-18 -x,+z,-y
-19 +z,-y,+x
-20 +x,+z,-y
-21 -x,+z,+y
-22 +y,-x,+z
-23 +z,+y,-x
-24 -y,+x,+z
loop_
_atom_site_type_symbol
_atom_site_label
_atom_site_fract_x
_atom_site_fract_y
_atom_site_fract_z
_atom_site_occupancy
_atom_site_thermal_displace_type
_atom_site_U_iso_or_equiv
_atom_site_symmetry_multiplicity
Cu Cu1 0.1322(5) 0.5 0.0 1.0 Uiso 0.0095(27) 12
C C1 0.14834(26) 0.33711(31) -0.14834(26) 1.0 Uiso 0.0063(8) 24
C C2 0.18083(23) 0.27352(32) -0.18083(23) 1.0 Uiso 0.0063(8) 24
C C3 0.24163(25) 0.24163(25) -0.1492(4) 1.0 Uiso 0.0063(8) 24
Cl Cl1 0.0 0.5 0.0 1.0 Uiso 0.045(5) 3
N N1 0.12964(18) 0.42512(18) -0.07873(18) 1.0 Uiso 0.0102(5) 48
N N2 0.17467(19) 0.37041(18) -0.08916(17) 1.0 Uiso 0.0102(5) 48
H H1 0.2664(5) 0.2664(5) -0.1027(7) 1.0 Uiso 0.021(4) 24
Cu Cu2 0.2309(24) 0.3557(26) 0.0 0.192(8) Uiso 0.06409 24
O Os 0.2496(32) 0.5 0.0 0.174(17) Uiso 0.01168 12
Cl Cl2 0.3662(20) 0.3662(20) 0.0 0.192(8) Uiso 0.06535 12
loop_
_atom_type_symbol
_atom_type_number_in_cell
_atom_type_scat_length_neutron
_atom_type_scat_source
Cu 16.608 0.7718 International_Tables_Vol_C
C 72.0 0.6646 International_Tables_Vol_C
Cl 5.304 0.9577 International_Tables_Vol_C
N 96.0 0.9360 International_Tables_Vol_C
H 24.0 -0.3739 International_Tables_Vol_C
O 2.085 0.5803 International_Tables_Vol_C
loop_
_geom_angle_atom_site_label_1
_geom_angle_atom_site_label_2
_geom_angle_atom_site_label_3
_geom_angle
_geom_angle_site_symmetry_1
_geom_angle_site_symmetry_3
_geom_angle_publ_flag
Cl1 Cu1 N1 88.63(28) 1_555 1_555 n
Cl1 Cu1 N1 88.63(28) 1_555 4_555 n
Cl1 Cu1 N1 88.63(28) 1_555 12_565 n
Cl1 Cu1 N1 88.63(28) 1_555 -10_565 n
N1 Cu1 N1 92.83(21) 1_555 4_555 n
N1 Cu1 N1 177.3(6) 1_555 12_565 n
N1 Cu1 N1 87.10(21) 1_555 -10_565 n
N1 Cu1 N1 87.10(21) 4_555 12_565 n
N1 Cu1 N1 177.3(6) 4_555 -10_565 n
N1 Cu1 N1 92.83(21) 12_565 -10_565 n
C2 C1 N2 123.88(29) 1_555 1_555 n
C2 C1 N2 123.88(29) 1_555 19_555 n
N2 C1 N2 112.2(6) 1_555 19_555 n
C1 C2 C3 120.10(32) 1_555 1_555 n
C1 C2 C3 120.10(32) 1_555 7_555 n
C3 C2 C3 119.7(6) 1_555 7_555 n
C2 C3 C2 120.2(6) 1_555 9_555 n
C2 C3 H1 119.81(32) 1_555 1_555 n
C2 C3 H1 119.81(32) 9_555 1_555 n
Cu1 Cl1 Cu1 180.0 1_555 10_555 n
Cu1 Cl1 Cu1 90.0 1_555 14_555 n
Cu1 Cl1 Cu1 90.0 1_555 19_555 n
Cu1 Cl1 Cu1 90.0 10_555 14_555 n
Cu1 Cl1 Cu1 90.0 10_555 19_555 n
Cu1 Cl1 Cu1 180.0 14_555 19_555 n
Cu1 N1 N1 121.94(24) 1_555 19_555 n
Cu1 N1 N2 128.08(35) 1_555 1_555 n
N1 N1 N2 109.97(21) 19_555 1_555 n
C1 N2 N1 103.9(4) 1_555 1_555 n
C1 N2 Cu2 143.9(14) 1_555 1_555 n
N1 N2 Cu2 108.4(14) 1_555 1_555 n
N2 Cu2 N2 113.8(23) 1_555 4_555 n
N2 Cu2 Cl2 121.1(11) 1_555 1_555 n
N2 Cu2 Cl2 121.1(11) 4_555 1_555 n
Cu2 Cl2 Cu2 81.1(28) 1_555 13_555 n
loop_
_geom_bond_atom_site_label_1
_geom_bond_atom_site_label_2
_geom_bond_distance
_geom_bond_site_symmetry_2
_geom_bond_publ_flag
Cu1 Cl1 2.449(9) 1_555 n
Cu1 N1 2.0127(30) 1_555 n
Cu1 N1 2.0127(30) 4_555 n
Cu1 N1 2.0127(30) 12_565 n
Cu1 N1 2.944(4) 17_555 n
Cu1 N1 2.944(4) 19_555 n
Cu1 N1 2.944(4) 23_565 n
Cu1 N1 2.0127(30) -10_565 n
Cu1 N1 2.944(4) -14_565 n
Cu1 Cu2 3.24(5) 1_555 n
Cu1 Cu2 3.24(5) 12_565 n
Cu1 Os 2.17(6) 1_555 n
C1 C2 1.453(9) 1_555 n
C1 C3 2.472(5) 1_555 n
C1 C3 2.472(5) 7_555 n
C1 N1 2.107(6) 1_555 n
C1 N1 2.107(6) 19_555 n
C1 N2 1.349(4) 1_555 n
C1 N2 1.349(4) 19_555 n
C2 C1 1.453(9) 1_555 n
C2 C2 2.428(11) 7_555 n
C2 C2 2.428(11) 9_555 n
C2 C3 1.400(5) 1_555 n
C2 C3 1.400(5) 7_555 n
C2 N2 2.473(6) 1_555 n
C2 N2 2.473(6) 19_555 n
C3 C1 2.472(5) 1_555 n
C3 C1 2.472(5) 9_555 n
C3 C2 1.400(5) 1_555 n
C3 C2 1.400(5) 9_555 n
C3 C3 2.422(12) 7_555 n
C3 C3 2.422(12) 9_555 n
C3 H1 1.077(17) 1_555 n
Cl1 Cu1 2.449(9) 1_555 n
Cl1 Cu1 2.449(9) 10_555 n
Cl1 Cu1 2.449(9) 14_555 n
Cl1 Cu1 2.449(9) 19_555 n
Cl1 N1 3.1325(31) 1_555 n
Cl1 N1 3.1325(31) 4_555 n
Cl1 N1 3.1325(31) 10_555 n
Cl1 N1 3.1325(31) 12_565 n
Cl1 N1 3.1325(31) 14_555 n
Cl1 N1 3.1325(31) 17_555 n
Cl1 N1 3.1325(31) 19_555 n
Cl1 N1 3.1325(31) 23_565 n
Cl1 N1 3.1325(31) -1_565 n
Cl1 N1 3.1325(31) -4_565 n
Cl1 N1 3.1325(31) -10_565 n
Cl1 N1 3.1325(31) -12_555 n
Cl1 N1 3.1325(31) -14_565 n
Cl1 N1 3.1325(31) -17_565 n
Cl1 N1 3.1325(31) -19_565 n
Cl1 N1 3.1325(31) -23_555 n
N1 Cu1 2.0127(30) 1_555 n
N1 Cu1 2.944(4) 19_555 n
N1 C1 2.107(6) 1_555 n
N1 Cl1 3.1325(31) 1_555 n
N1 N1 1.333(7) 19_555 n
N1 N2 1.327(5) 1_555 n
N1 N2 2.178(4) 19_555 n
N1 Cu2 2.70(4) 1_555 n
N2 C1 1.349(4) 1_555 n
N2 C2 2.473(6) 1_555 n
N2 N1 1.327(5) 1_555 n
N2 N1 2.178(4) 19_555 n
N2 N2 2.240(6) 19_555 n
N2 Cu2 1.971(26) 1_555 n
H1 C3 1.077(17) 1_555 n
H1 Cu2 2.61(4) 1_555 n
H1 Cu2 2.61(4) 13_555 n
Cu2 Cu1 3.24(5) 1_555 n
Cu2 N1 2.70(4) 1_555 n
Cu2 N1 2.70(4) 4_555 n
Cu2 N2 1.971(26) 1_555 n
Cu2 N2 1.971(26) 4_555 n
Cu2 H1 2.61(4) 1_555 n
Cu2 H1 2.61(4) 4_555 n
Cu2 Cu2 3.27(10) 13_555 n
Cu2 Os 2.69(5) 1_555 n
Cu2 Cl2 2.51(6) 1_555 n
Os Cu1 2.17(6) 1_555 n
Os Cu2 2.69(5) 1_555 n
Os Cu2 2.69(5) 12_565 n
Cl2 Cu2 2.51(6) 1_555 n
Cl2 Cu2 2.51(6) 13_555 n
loop_
_pd_meas_intensity_total
_pd_proc_ls_weight
_pd_proc_intensity_bkg_calc
_pd_calc_intensity_total
5700(160) 0.0 1186. .
5170(160) 0.0 1182. .
4420(140) 0.0 1178. .
4140(140) 0.0 1175. .
3830(130) 0.0 1171. .
3250(120) 0.0 1168. .
3150(120) 0.0 1164. .
2760(110) 0.0 1161. .
2320(110) 0.0 1157. .
2140(100) 0.0 1154. .
2260(100) 0.0 1150. .
2032(98) 0.0 1147. .
1767(92) 0.0 1143. .
1897(95) 0.0 1140. .
1734(91) 0.0 1137. .
1762(91) 0.0 1133. .
1655(89) 0.0 1130. .
1701(90) 0.0 1127. .
1534(85) 0.0 1123. .
1571(86) 0.0 1120. .
1501(85) 0.0 1117. .
1394(82) 0.0 1114. .
1594(87) 0.0 1111. .
1422(82) 0.0 1108. .
1580(87) 0.0 1104. .
1459(83) 0.0 1101. .
1436(83) 0.0 1098. .
1375(81) 0.0 1095. .
1338(80) 0.0 1092. .
1450(83) 0.0 1089. .
1268(78) 0.0 1086. .
1254(77) 0.0 1083. .
1422(82) 0.0 1080. .
1235(77) 0.0 1077. .
1212(76) 0.0 1074. .
1333(80) 0.0 1071. .
1198(76) 0.0 1069. .
1114(73) 0.0 1066. .
998(69) 0.0 1063. .
1235(77) 0.0 1060. .
1110(73) 0.0 1057. .
1072(72) 0.0 1054. .
1133(74) 0.0 1052. .
1133(74) 0.0 1049. .
1077(72) 0.0 1046. .
1091(72) 0.0 1044. .
1054(71) 0.0 1041. .
1021(70) 0.0 1038. .
1119(73) 0.0 1036. .
1133(74) 0.0 1033. .
1082(72) 0.0 1030. .
975(68) 0.0 1028. .
1007(70) 0.0 1025. .
881(65) 0.0 1023. .
1114(73) 0.0 1020. .
961(68) 0.0 1018. .
1003(69) 0.0 1015. .
1105(73) 0.0 1013. .
1138(74) 0.0 1010. .
1040(71) 0.0 1008. .
956(68) 0.0 1005. .
1119(73) 0.0001877 1003. 1003.
867(65) 0.0002367 1000. 1000.
923(67) 0.0002228 998. 998.
942(67) 0.0002228 996. 1003.
1054(71) 0.0001984 993. 1001.
891(66) 0.0002296 991. 999.
867(65) 0.0002367 989. 997.
989(69) 0.0002100 987. 996.
909(66) 0.0002296 984. 994.
914(66) 0.0002296 982. 993.
1091(72) 0.0001929 980. 992.
933(67) 0.0002228 978. 991.
961(68) 0.0002163 975. 991.
1161(75) 0.0001778 973. 992.
1170(75) 0.0001778 971. 998.
1357(80) 0.0001562 969. 1012.
1240(77) 0.0001687 967. 1040.
1161(75) 0.0001778 965. 1089.
1235(77) 0.0001687 962. 1162.
1566(86) 0.0001352 960. 1259.
1576(87) 0.0001321 958. 1378.
1604(87) 0.0001321 956. 1515.
1762(91) 0.0001208 954. 1670.
1795(92) 0.0001181 952. 1843.
1967(97) 0.0001063 950. 2037.
2160(100) 0.0000980 948. 2256.
2390(110) 0.0000890 946. 2506.
2680(110) 0.0000797 944. 2795.
3160(120) 0.0000672 942. 3135.
3470(130) 0.0000610 940. 3545.
4280(140) 0.0000496 938. 4054.
4680(150) 0.0000457 936. 4720.
6170(170) 0.0000346 934. 5631.
7170(180) 0.0000299 932. 6894.
9290(210) 0.0000231 931. 8530.
11190(230) 0.0000191 929. 10274.
12360(240) 0.0000174 927. 11477.
12520(240) 0.0000171 925. 11369.
10630(220) 0.0000201 923. 9671.
7170(130) 0.0000630 921. 7002.
4790(100) 0.0000943 920. 4411.
2877(80) 0.0001562 918. 2584.
1991(66) 0.0002296 916. 1599.
1319(54) 0.0003429 914. 1180.
979(47) 0.000453 913. 1032.
995(47) 0.000453 911. 983.
1041(48) 0.000434 909. 963.
974(47) 0.000453 907. 952.
986(47) 0.000453 906. 943.
933(45) 0.000494 904. 936.
916(45) 0.000494 902. 930.
934(45) 0.000494 901. 925.
940(46) 0.000473 899. 921.
851(43) 0.000541 897. 917.
917(45) 0.000494 896. 913.
912(45) 0.000494 894. 910.
866(44) 0.000517 893. 907.
845(43) 0.000541 891. 904.
839(43) 0.000541 889. 901.
806(42) 0.000567 888. 888.
855(43) 0.000541 886. 886.
851(43) 0.000541 885. 885.
845(43) 0.000541 883. 890.
848(43) 0.000541 882. 889.
801(42) 0.000567 880. 888.
805(42) 0.000567 879. 887.
817(43) 0.000541 877. 887.
891(44) 0.000517 876. 886.
835(43) 0.000541 874. 886.
896(44) 0.000517 873. 886.
809(42) 0.000567 872. 886.
792(42) 0.000567 870. 886.
871(44) 0.000517 869. 888.
876(44) 0.000517 867. 891.
1044(48) 0.000434 866. 900.
1039(48) 0.000434 865. 920.
1001(47) 0.000453 863. 960.
1128(50) 0.000400 862. 1031.
1156(51) 0.000384 860. 1142.
1327(54) 0.0003429 859. 1296.
1497(58) 0.0002973 858. 1493.
1617(60) 0.0002778 856. 1735.
2002(67) 0.0002228 855. 2029.
2236(70) 0.0002041 854. 2390.
2738(78) 0.0001644 853. 2853.
3314(86) 0.0001352 851. 3474.
4393(99) 0.0001020 850. 4341.
5560(110) 0.0000812 849. 5520.
7030(130) 0.0000640 848. 6926.
8020(130) 0.0000557 846. 8180.
8390(140) 0.0000533 845. 8666.
7870(130) 0.0000574 844. 7930.
6050(120) 0.0000743 843. 6160.
4208(97) 0.0001063 841. 4122.
2642(76) 0.0001731 840. 2511.
1640(60) 0.0002778 839. 1558.
1210(52) 0.000370 838. 1120.
878(44) 0.000517 837. 957.
799(42) 0.000567 836. 903.
811(42) 0.000567 834. 882.
838(43) 0.000541 833. 872.
830(43) 0.000541 832. 864.
840(43) 0.000541 831. 858.
834(43) 0.000541 830. 864.
828(43) 0.000541 829. 861.
796(42) 0.000567 828. 858.
855(43) 0.000541 827. 856.
840(43) 0.000541 826. 855.
815(42) 0.000567 825. 854.
792(42) 0.000567 823. 853.
837(43) 0.000541 822. 853.
801(42) 0.000567 821. 853.
793(42) 0.000567 820. 854.
761(41) 0.000595 819. 855.
819(43) 0.000541 818. 857.
867(44) 0.000517 817. 861.
907(45) 0.000494 816. 867.
986(47) 0.000453 815. 879.
990(47) 0.000453 814. 901.
1128(50) 0.000400 813. 962.
1188(51) 0.000384 812. 1081.
1409(56) 0.0003189 811. 1288.
1712(62) 0.0002601 810. 1607.
2110(68) 0.0002163 809. 2055.
2345(72) 0.0001929 809. 2651.
3225(85) 0.0001384 808. 3437.
4292(98) 0.0001041 807. 4504.
5730(110) 0.0000783 806. 5997.
7900(130) 0.0000565 805. 8043.
10540(150) 0.0000427 804. 10527.
12550(170) 0.0000359 803. 12825.
13880(180) 0.0000323 802. 13864.
12510(170) 0.0000359 801. 12795.
9680(150) 0.0000463 800. 9880.
6340(120) 0.0000718 800. 6433.
3220(120) 0.0000743 799. 3679.
2031(92) 0.0001181 798. 2042.
1231(71) 0.0001984 797. 1289.
952(62) 0.0002601 796. 1009.
873(43) 0.000541 795. 916.
872(43) 0.000541 794. 881.
838(42) 0.000567 794. 863.
814(42) 0.000567 793. 851.
810(41) 0.000595 792. 841.
818(42) 0.000567 791. 833.
840(42) 0.000567 790. 827.
816(42) 0.000567 790. 822.
728(39) 0.000657 789. 817.
787(41) 0.000595 788. 813.
867(43) 0.000541 787. 810.
877(43) 0.000541 787. 807.
839(42) 0.000567 786. 804.
839(42) 0.000567 785. 802.
807(41) 0.000595 784. 800.
775(40) 0.000625 784. 798.
760(40) 0.000625 783. 796.
758(40) 0.000625 782. 794.
775(40) 0.000625 781. 793.
756(40) 0.000625 781. 792.
756(40) 0.000625 780. 782.
830(42) 0.000567 779. 782.
772(40) 0.000625 779. 783.
824(42) 0.000567 778. 784.
830(42) 0.000567 777. 786.
841(42) 0.000567 776. 788.
821(42) 0.000567 776. 790.
847(42) 0.000567 775. 790.
834(42) 0.000567 774. 787.
793(41) 0.000595 774. 783.
834(42) 0.000567 773. 778.
774(40) 0.000625 772. 775.
749(40) 0.000625 772. 773.
758(40) 0.000625 771. 772.
771(40) 0.000625 771. 771.
796(41) 0.000595 770. 770.
787(41) 0.000595 769. 769.
805(41) 0.000595 769. 769.
775(40) 0.000625 768. 768.
798(41) 0.000595 767. 767.
834(42) 0.000567 767. 767.
811(41) 0.000595 766. 766.
795(41) 0.000595 766. 766.
793(41) 0.000595 765. 765.
740(39) 0.000657 764. 764.
756(40) 0.000625 764. 764.
798(41) 0.000595 763. 763.
742(40) 0.000625 763. 763.
701(38) 0.000693 762. 762.
759(40) 0.000625 762. 762.
782(41) 0.000595 761. 761.
745(40) 0.000625 760. 760.
745(40) 0.000625 760. 760.
725(39) 0.000657 759. 759.
764(40) 0.000625 759. 759.
733(39) 0.000657 758. 758.
748(40) 0.000625 758. 758.
773(40) 0.000625 757. 757.
773(40) 0.000625 757. 757.
842(42) 0.000567 756. 756.
730(39) 0.000657 756. 756.
757(40) 0.000625 755. 755.
794(41) 0.000595 755. 755.
783(41) 0.000595 754. 754.
767(40) 0.000625 754. 754.
768(40) 0.000625 753. 753.
742(40) 0.000625 753. 753.
732(39) 0.000657 752. 752.
750(40) 0.000625 752. 752.
714(39) 0.000657 751. 751.
756(40) 0.000625 751. 751.
824(42) 0.000567 750. 751.
773(40) 0.000625 750. 750.
770(40) 0.000625 749. 750.
715(39) 0.000657 749. 749.
736(39) 0.000657 748. 749.
709(39) 0.000657 748. 750.
717(39) 0.000657 747. 751.
797(41) 0.000595 747. 753.
786(41) 0.000595 747. 758.
752(40) 0.000625 746. 765.
804(41) 0.000595 746. 777.
813(41) 0.000595 745. 793.
817(42) 0.000567 745. 814.
891(44) 0.000517 744. 833.
889(43) 0.000541 744. 842.
863(43) 0.000541 744. 833.
834(42) 0.000567 743. 810.
771(40) 0.000625 743. 784.
734(39) 0.000657 742. 763.
772(40) 0.000625 742. 751.
731(39) 0.000657 741. 745.
751(40) 0.000625 741. 743.
803(41) 0.000595 741. 742.
743(40) 0.000625 740. 741.
728(39) 0.000657 740. 740.
724(56) 0.0003189 739. 740.
666(37) 0.000730 739. 740.
690(37) 0.000730 739. 739.
706(38) 0.000693 738. 739.
738(39) 0.000657 738. 738.
783(40) 0.000625 738. 738.
740(39) 0.000657 737. 737.
752(39) 0.000657 737. 737.
783(40) 0.000625 736. 737.
760(39) 0.000657 736. 736.
746(39) 0.000657 736. 737.
736(39) 0.000657 735. 737.
792(40) 0.000625 735. 737.
739(39) 0.000657 735. 737.
736(39) 0.000657 734. 736.
764(39) 0.000657 734. 736.
686(37) 0.000730 734. 736.
738(39) 0.000657 733. 736.
728(38) 0.000693 733. 736.
741(39) 0.000657 733. 736.
721(38) 0.000693 732. 736.
729(38) 0.000693 732. 736.
819(41) 0.000595 732. 736.
723(38) 0.000693 731. 736.
738(39) 0.000657 731. 737.
754(39) 0.000657 731. 738.
674(37) 0.000730 730. 738.
733(38) 0.000693 730. 740.
786(40) 0.000625 730. 742.
777(40) 0.000625 729. 748.
793(40) 0.000625 729. 760.
785(40) 0.000625 729. 788.
860(42) 0.000567 728. 845.
949(44) 0.000517 728. 954.
1096(47) 0.000453 728. 1135.
1554(57) 0.0003078 728. 1414.
1863(62) 0.0002601 727. 1784.
2099(66) 0.0002296 727. 2171.
2365(70) 0.0002041 727. 2421.
2308(70) 0.0002041 726. 2382.
1984(64) 0.0002441 726. 2045.
1482(55) 0.0003306 726. 1580.
1123(48) 0.000434 725. 1183.
868(42) 0.000567 725. 935.
793(40) 0.000625 725. 816.
750(39) 0.000657 725. 771.
709(38) 0.000693 724. 757.
759(39) 0.000657 724. 752.
806(40) 0.000625 724. 751.
699(37) 0.000730 724. 751.
718(38) 0.000693 723. 754.
732(38) 0.000693 723. 759.
747(39) 0.000657 723. 773.
786(40) 0.000625 722. 806.
922(43) 0.000541 722. 881.
1068(47) 0.000453 722. 1035.
1227(50) 0.000400 722. 1318.
1836(62) 0.0002601 721. 1787.
2462(72) 0.0001929 721. 2464.
3258(83) 0.0001452 721. 3257.
3680(88) 0.0001291 721. 3910.
3880(91) 0.0001208 720. 4083.
3295(83) 0.0001452 720. 3618.
2574(73) 0.0001877 720. 2744.
1741(60) 0.0002778 720. 1875.
1322(52) 0.000370 719. 1270.
921(43) 0.000541 719. 949.
820(41) 0.000595 719. 816.
705(38) 0.000693 719. 769.
711(38) 0.000693 718. 752.
736(38) 0.000693 718. 744.
781(40) 0.000625 718. 739.
794(40) 0.000625 718. 736.
723(38) 0.000693 717. 733.
729(38) 0.000693 717. 733.
724(38) 0.000693 717. 731.
697(37) 0.000730 717. 730.
694(37) 0.000730 717. 729.
748(39) 0.000657 716. 729.
753(39) 0.000657 716. 729.
703(38) 0.000693 716. 729.
708(38) 0.000693 716. 730.
745(39) 0.000657 715. 730.
694(37) 0.000730 715. 729.
700(37) 0.000730 715. 728.
688(37) 0.000730 715. 727.
766(39) 0.000657 715. 726.
720(38) 0.000693 714. 727.
765(39) 0.000657 714. 727.
738(39) 0.000657 714. 725.
697(37) 0.000730 714. 727.
665(36) 0.000772 713. 730.
696(37) 0.000730 713. 733.
721(38) 0.000693 713. 740.
773(39) 0.000657 713. 754.
859(42) 0.000567 713. 787.
942(44) 0.000517 712. 863.
1054(46) 0.000473 712. 1020.
1339(53) 0.000356 712. 1308.
1842(62) 0.0002601 712. 1769.
2600(70) 0.0002041 712. 2372.
3049(76) 0.0001731 711. 2965.
3350(80) 0.0001562 711. 3286.
3196(78) 0.0001644 711. 3123.
2485(69) 0.0002100 711. 2539.
1856(59) 0.0002873 711. 1838.
1333(50) 0.000400 710. 1286.
1017(43) 0.000541 710. 963.
850(40) 0.000625 710. 816.
744(37) 0.000730 710. 762.
753(37) 0.000730 710. 742.
729(37) 0.000730 709. 735.
801(38) 0.000693 709. 730.
744(37) 0.000730 709. 728.
745(37) 0.000730 709. 728.
760(37) 0.000730 709. 731.
712(36) 0.000772 709. 742.
759(37) 0.000730 708. 765.
877(40) 0.000625 708. 805.
911(41) 0.000595 708. 864.
1013(43) 0.000541 708. 929.
1043(44) 0.000517 708. 975.
1045(44) 0.000517 707. 975.
958(42) 0.000567 707. 925.
878(40) 0.000625 707. 852.
800(38) 0.000693 707. 787.
818(39) 0.000657 707. 745.
725(36) 0.000772 707. 724.
674(35) 0.000816 706.3 716.0
703(36) 0.000772 706. 713.
698(36) 0.000772 706. 709.
728(37) 0.000730 706. 708.
713(36) 0.000772 706. 708.
707(36) 0.000772 705. 708.
671(35) 0.000816 705.3 708.7
711(36) 0.000772 705. 711.
766(37) 0.000730 705. 715.
788(38) 0.000693 705. 721.
713(36) 0.000772 705. 730.
777(38) 0.000693 704. 739.
783(38) 0.000693 704. 743.
735(37) 0.000730 704. 740.
801(38) 0.000693 704. 730.
758(37) 0.000730 704. 720.
765(37) 0.000730 704. 712.
687(35) 0.000816 703.4 707.4
731(37) 0.000730 703. 705.
769(38) 0.000693 703. 704.
733(37) 0.000730 703. 704.
701(36) 0.000772 703. 704.
710(36) 0.000772 703. 703.
703(36) 0.000772 702. 704.
733(37) 0.000730 702. 704.
700(36) 0.000772 702. 706.
692(36) 0.000772 702. 710.
675(35) 0.000816 701.8 716.8
679(35) 0.000816 701.7 725.0
773(38) 0.000693 701. 733.
761(37) 0.000730 701. 736.
730(37) 0.000730 701. 734.
795(38) 0.000693 701. 726.
698(36) 0.000772 701. 717.
710(36) 0.000772 701. 710.
707(36) 0.000772 701. 706.
653(34) 0.000865 700.4 704.5
720(36) 0.000772 700. 704.
675(35) 0.000816 700.1 703.8
695(36) 0.000772 700. 704.
704(36) 0.000772 700. 704.
698(36) 0.000772 700. 704.
654(35) 0.000816 699.5 704.3
697(36) 0.000772 699. 705.
700(36) 0.000772 699. 705.
709(36) 0.000772 699. 705.
683(35) 0.000816 698.9 705.8
699(36) 0.000772 699. 708.
719(36) 0.000772 699. 709.
692(36) 0.000772 698. 710.
763(37) 0.000730 698. 711.
720(36) 0.000772 698. 713.
725(36) 0.000772 698. 715.
734(37) 0.000730 698. 718.
672(35) 0.000816 697.7 721.7
683(35) 0.000816 697.5 727.9
699(36) 0.000772 697. 740.
744(37) 0.000730 697. 768.
790(38) 0.000693 697. 835.
948(42) 0.000567 697. 989.
1202(47) 0.000453 697. 1292.
1749(57) 0.0003078 697. 1795.
2486(69) 0.0002100 696. 2455.
3077(76) 0.0001731 696. 3080.
3406(80) 0.0001562 696. 3373.
3100(77) 0.0001687 696. 3137.
2501(69) 0.0002100 696. 2495.
1794(58) 0.0002973 696. 1782.
1279(49) 0.000416 696. 1247.
926(41) 0.000595 695. 946.
853(40) 0.000625 695. 814.
781(38) 0.000693 695. 766.
735(37) 0.000730 695. 754.
749(36) 0.000772 695. 758.
783(37) 0.000730 695. 785.
877(40) 0.000625 695. 855.
1054(44) 0.000517 694. 1007.
1319(49) 0.000416 694. 1277.
1621(55) 0.0003306 694. 1661.
1968(60) 0.0002778 694. 2063.
2228(64) 0.0002441 694. 2313.
2181(64) 0.0002441 694. 2257.
1853(58) 0.0002973 694. 1914.
1411(51) 0.000384 693. 1474.
1122(45) 0.000494 693. 1112.
943(41) 0.000595 693. 893.
821(38) 0.000693 693. 791.
757(37) 0.000730 693. 753.
715(35) 0.000816 692.8 743.9
691(35) 0.000816 692.6 750.9
799(38) 0.000693 692. 780.
867(39) 0.000657 692. 855.
1037(43) 0.000541 692. 1011.
1327(49) 0.000416 692. 1281.
1779(57) 0.0003078 692. 1648.
2194(64) 0.0002441 692. 2011.
2352(66) 0.0002296 692. 2201.
2248(65) 0.0002367 691. 2097.
1889(59) 0.0002873 691. 1749.
1381(50) 0.000400 691. 1346.
1041(43) 0.000541 691. 1033.
937(41) 0.000595 691. 852.
839(39) 0.000657 691. 771.
722(36) 0.000772 691. 743.
672(34) 0.000865 690.5 738.9
716(36) 0.000772 690. 753.
755(37) 0.000730 690. 798.
906(40) 0.000625 690. 901.
1070(44) 0.000517 690. 1095.
1378(50) 0.000400 690. 1390.
1742(57) 0.0003078 690. 1729.
2005(61) 0.0002687 690. 1979.
1989(61) 0.0002687 689. 1999.
1781(57) 0.0003078 689. 1764.
1395(50) 0.000400 689. 1406.
1124(45) 0.000494 689. 1087.
923(41) 0.000595 689. 879.
751(36) 0.000772 689. 774.
704(35) 0.000816 688.6 730.7
701(35) 0.000816 688.5 715.2
652(34) 0.000865 688.3 710.2
700(35) 0.000816 688.2 710.6
734(36) 0.000772 688. 717.
740(36) 0.000772 688. 732.
790(37) 0.000730 688. 756.
878(40) 0.000625 688. 785.
837(39) 0.000657 688. 807.
851(39) 0.000657 687. 809.
833(38) 0.000693 687. 789.
807(38) 0.000693 687. 757.
726(36) 0.000772 687. 727.
697(35) 0.000816 686.8 707.6
711(35) 0.000816 686.7 697.7
725(36) 0.000772 687. 693.
695(35) 0.000816 686.4 691.9
716(35) 0.000816 686.3 691.8
749(36) 0.000772 686. 693.
717(35) 0.000816 686.0 695.9
690(35) 0.000816 685.9 701.8
702(35) 0.000816 685.8 710.5
732(36) 0.000772 686. 720.
729(36) 0.000772 685. 725.
722(36) 0.000772 685. 723.
709(35) 0.000816 685.2 715.3
689(35) 0.000816 685.1 705.3
666(34) 0.000865 684.9 696.1
673(34) 0.000865 684.8 691.3
677(34) 0.000865 684.7 689.3
726(36) 0.000772 685. 689.
698(35) 0.000816 684.4 691.4
692(35) 0.000816 684.3 697.5
681(35) 0.000816 684.1 711.8
724(36) 0.000772 684. 739.
738(36) 0.000772 684. 783.
822(38) 0.000693 684. 834.
814(38) 0.000693 684. 875.
830(38) 0.000693 683. 883.
792(37) 0.000730 683. 851.
793(37) 0.000730 683. 798.
760(37) 0.000730 683. 748.
714(35) 0.000816 682.9 714.4
702(35) 0.000816 682.8 696.8
685(35) 0.000816 682.7 689.2
679(34) 0.000865 682.5 686.3
683(35) 0.000816 682.4 685.2
660(34) 0.000865 682.3 684.5
704(35) 0.000816 682.1 684.0
739(36) 0.000772 682. 684.
765(37) 0.000730 682. 683.
650(33) 0.000918 681.7 683.0
642(33) 0.000918 681.6 682.7
682(35) 0.000816 681.5 682.5
690(33) 0.000918 681.3 682.3
681(33) 0.000918 681.2 682.1
694(34) 0.000865 681.1 681.9
648(32) 0.000977 680.9 681.7
683(33) 0.000918 680.8 681.6
695(34) 0.000865 680.7 681.9
699(34) 0.000865 680.5 681.8
668(33) 0.000918 680.4 681.9
672(33) 0.000918 680.3 682.1
688(33) 0.000918 680.1 682.6
684(33) 0.000918 680.0 683.1
698(34) 0.000865 679.9 683.4
706(34) 0.000865 679.7 683.5
680(33) 0.000918 679.6 683.1
690(33) 0.000918 679.5 682.6
682(33) 0.000918 679.3 682.2
673(33) 0.000918 679.2 682.1
670(33) 0.000918 679.1 682.3
688(33) 0.000918 678.9 684.4
702(34) 0.000865 678.8 687.3
721(34) 0.000865 678.7 694.3
707(34) 0.000865 678.5 708.8
706(34) 0.000865 678.4 733.4
778(36) 0.000772 678. 766.
828(37) 0.000730 678. 798.
795(36) 0.000772 678. 813.
820(37) 0.000730 678. 802.
731(34) 0.000865 677.7 772.1
688(33) 0.000918 677.6 738.5
674(33) 0.000918 677.4 713.2
685(33) 0.000918 677.3 699.6
688(33) 0.000918 677.2 695.8
681(33) 0.000918 677.0 701.0
705(34) 0.000865 676.9 719.3
762(35) 0.000816 676.8 760.5
812(37) 0.000730 677. 836.
904(39) 0.000657 677. 944.
1084(43) 0.000541 676. 1060.
1154(44) 0.000517 676. 1135.
1129(44) 0.000517 676. 1123.
992(41) 0.000595 676. 1032.
873(38) 0.000693 676. 911.
802(36) 0.000772 676. 811.
749(35) 0.000816 675.6 751.2
720(34) 0.000865 675.5 726.9
766(35) 0.000816 675.3 732.2
772(36) 0.000772 675. 772.
888(38) 0.000693 675. 869.
1106(43) 0.000541 675. 1050.
1373(48) 0.000434 675. 1315.
1658(53) 0.000356 675. 1603.
1883(57) 0.0003078 675. 1795.
1888(57) 0.0003078 674. 1778.
1593(52) 0.000370 674. 1556.
1281(47) 0.000453 674. 1255.
976(40) 0.000625 674. 996.
802(36) 0.000772 674. 830.
733(35) 0.000816 673.7 746.3
715(34) 0.000865 673.6 711.0
677(33) 0.000918 673.5 697.3
642(32) 0.000977 673.3 691.6
664(33) 0.000918 673.2 688.5
690(33) 0.000918 673.1 686.5
669(33) 0.000918 672.9 685.1
693(34) 0.000865 672.8 684.2
679(33) 0.000918 672.7 683.6
687(33) 0.000918 672.5 683.3
684(33) 0.000918 672.4 683.4
692(33) 0.000918 672.3 684.1
654(32) 0.000977 672.1 685.9
710(34) 0.000865 672.0 690.7
739(35) 0.000816 671.9 703.4
744(35) 0.000816 671.7 732.8
829(37) 0.000730 672. 793.
924(39) 0.000657 671. 891.
1062(42) 0.000567 671. 1013.
1188(45) 0.000494 671. 1120.
1166(44) 0.000517 671. 1157.
1125(43) 0.000541 671. 1100.
975(40) 0.000625 671. 982.
836(37) 0.000730 671. 860.
799(36) 0.000772 671. 772.
719(34) 0.000865 670.4 724.3
694(34) 0.000865 670.3 706.9
733(35) 0.000816 670.1 712.0
760(35) 0.000816 670.0 738.1
775(36) 0.000772 670. 792.
871(38) 0.000693 670. 868.
938(39) 0.000657 670. 949.
972(40) 0.000625 669. 998.
959(40) 0.000625 669. 987.
917(39) 0.000657 669. 920.
844(37) 0.000730 669. 834.
778(36) 0.000772 669. 762.
716(34) 0.000865 668.8 716.4
678(33) 0.000918 668.7 693.6
638(32) 0.000977 668.6 684.0
681(33) 0.000918 668.4 680.5
684(33) 0.000918 668.3 679.8
698(34) 0.000865 668.2 679.4
701(26) 0.001479 668.0 679.4
681(31) 0.001041 667.9 679.9
668(31) 0.001041 667.8 680.7
686(31) 0.001041 667.6 682.0
666(31) 0.001041 667.5 683.9
705(32) 0.000977 667.4 687.2
708(32) 0.000977 667.2 693.7
701(31) 0.001041 667.1 709.2
739(32) 0.000977 667.0 747.1
772(33) 0.000918 666.9 832.3
943(37) 0.000730 667. 993.
1271(43) 0.000541 667. 1239.
1678(50) 0.000400 666. 1526.
1792(51) 0.000384 666. 1747.
1735(51) 0.000384 666. 1784.
1553(48) 0.000434 666. 1609.
1284(43) 0.000541 666. 1323.
1062(39) 0.000657 666. 1053.
854(35) 0.000816 665.7 865.8
762(33) 0.000918 665.5 765.5
724(32) 0.000977 665.4 725.5
718(32) 0.000977 665.3 721.0
751(33) 0.000918 665.2 739.5
799(34) 0.000865 665.0 774.3
838(35) 0.000816 664.9 816.0
857(35) 0.000816 664.8 846.7
829(34) 0.000865 664.6 848.8
820(34) 0.000865 664.5 820.0
814(34) 0.000865 664.4 776.8
752(33) 0.000918 664.2 738.5
722(32) 0.000977 664.1 716.3
773(33) 0.000918 664.0 715.2
743(32) 0.000977 663.9 742.2
755(33) 0.000918 663.7 810.8
938(37) 0.000730 664. 935.
1139(41) 0.000595 663. 1108.
1280(43) 0.000541 663. 1288.
1392(45) 0.000494 663. 1395.
1347(44) 0.000517 663. 1368.
1228(42) 0.000567 663. 1220.
1019(38) 0.000693 663. 1032.
839(35) 0.000816 662.7 873.9
764(33) 0.000918 662.6 775.0
698(31) 0.001041 662.4 731.3
720(32) 0.000977 662.3 729.5
765(33) 0.000918 662.2 761.9
771(33) 0.000918 662.0 824.6
849(35) 0.000816 661.9 905.7
996(38) 0.000693 662. 977.
1024(38) 0.000693 662. 1002.
956(37) 0.000730 662. 964.
841(35) 0.000816 661.4 884.5
742(32) 0.000977 661.3 800.7
696(31) 0.001041 661.1 736.8
660(30) 0.001111 661.0 699.9
660(30) 0.001111 660.9 683.0
673(31) 0.001041 660.8 678.1
675(31) 0.001041 660.6 679.8
661(30) 0.001111 660.5 685.1
699(31) 0.001041 660.4 691.4
715(32) 0.000977 660.3 695.2
659(30) 0.001111 660.1 693.8
656(30) 0.001111 660.0 687.4
680(31) 0.001041 659.9 679.2
696(31) 0.001041 659.7 672.1
651(30) 0.001111 659.6 667.2
649(30) 0.001111 659.5 664.6
667(31) 0.001041 659.4 663.4
673(31) 0.001041 659.2 663.0
703(32) 0.000977 659.1 662.9
704(32) 0.000977 659.0 662.9
662(31) 0.001041 658.9 663.0
665(31) 0.001041 658.7 663.0
669(31) 0.001041 658.6 662.9
687(31) 0.001041 658.5 662.8
700(31) 0.001041 658.4 663.1
694(31) 0.001041 658.2 664.9
663(31) 0.001041 658.1 668.5
685(31) 0.001041 658.0 678.0
701(31) 0.001041 657.8 696.4
722(32) 0.000977 657.7 725.5
790(34) 0.000865 657.6 761.1
812(34) 0.000865 657.5 791.6
815(34) 0.000865 657.3 801.9
767(33) 0.000918 657.2 785.3
800(34) 0.000865 657.1 751.5
766(33) 0.000918 657.0 716.0
667(31) 0.001041 656.8 689.3
647(30) 0.001111 656.7 673.0
642(30) 0.001111 656.6 665.2
643(30) 0.001111 656.5 661.9
674(31) 0.001041 656.3 660.5
723(32) 0.000977 656.2 659.9
686(31) 0.001041 656.1 659.5
674(31) 0.001041 656.0 659.3
689(31) 0.001041 655.9 659.2
678(31) 0.001041 655.7 659.2
681(31) 0.001041 655.6 659.3
674(31) 0.001041 655.5 659.8
656(30) 0.001111 655.4 660.9
598(27) 0.001372 655.2 663.4
645(28) 0.001276 655.1 668.1
672(29) 0.001189 655.0 675.5
697(30) 0.001111 654.9 684.5
713(30) 0.001111 654.7 692.3
714(30) 0.001111 654.6 695.6
669(29) 0.001189 654.5 692.7
690(29) 0.001189 654.4 686.3
676(29) 0.001189 654.3 681.2
685(29) 0.001189 654.1 682.4
689(29) 0.001189 654.0 696.7
721(30) 0.001111 653.9 733.8
775(31) 0.001041 653.8 804.5
881(33) 0.000918 653.6 910.6
1073(37) 0.000730 654. 1033.
1176(39) 0.000657 653. 1129.
1180(39) 0.000657 653. 1149.
1077(37) 0.000730 653. 1079.
959(35) 0.000816 653.0 961.1
847(33) 0.000918 652.9 844.6
739(30) 0.001111 652.8 761.5
704(30) 0.001111 652.7 718.8
679(29) 0.001189 652.6 710.5
695(29) 0.001189 652.4 728.2
763(31) 0.001041 652.3 762.5
760(31) 0.001041 652.2 800.5
775(31) 0.001041 652.1 824.6
812(32) 0.000977 651.9 820.3
777(31) 0.001041 651.8 789.1
748(31) 0.001041 651.7 747.2
708(30) 0.001111 651.6 710.2
715(30) 0.001111 651.5 685.9
685(29) 0.001189 651.4 674.5
642(28) 0.001276 651.2 673.3
645(28) 0.001276 651.1 679.1
686(29) 0.001189 651.0 688.6
681(29) 0.001189 650.9 697.6
704(30) 0.001111 650.8 701.2
719(30) 0.001111 650.6 697.1
666(29) 0.001189 650.5 687.6
725(30) 0.001111 650.4 677.6
703(30) 0.001111 650.3 671.1
653(29) 0.001189 650.2 671.0
718(30) 0.001111 650.0 679.2
725(30) 0.001111 649.9 697.0
708(30) 0.001111 649.8 723.1
745(31) 0.001041 649.7 751.4
815(32) 0.000977 649.6 771.1
749(31) 0.001041 649.5 771.9
761(31) 0.001041 649.3 754.2
759(31) 0.001041 649.2 728.6
748(31) 0.001041 649.1 709.0
699(30) 0.001111 649.0 706.5
753(31) 0.001041 648.9 730.7
779(31) 0.001041 648.8 790.2
902(34) 0.000865 648.6 885.9
1043(37) 0.000730 649. 1003.
1141(38) 0.000693 648. 1102.
1159(39) 0.000657 648. 1137.
1111(38) 0.000693 648. 1085.
930(34) 0.000865 648.1 975.5
854(33) 0.000918 647.9 858.2
800(32) 0.000977 647.8 766.0
694(29) 0.001189 647.7 708.5
663(29) 0.001189 647.6 678.8
685(29) 0.001189 647.5 665.5
673(29) 0.001189 647.4 659.8
660(29) 0.001189 647.3 657.2
666(29) 0.001189 647.1 655.7
650(28) 0.001276 647.0 655.3
626(28) 0.001276 646.9 654.6
652(28) 0.001276 646.8 654.0
643(28) 0.001276 646.7 653.5
589(27) 0.001372 646.6 653.3
628(28) 0.001276 646.5 653.2
650(28) 0.001276 646.3 653.2
628(28) 0.001276 646.2 653.5
708(30) 0.001111 646.1 653.8
653(28) 0.001276 646.0 654.4
640(28) 0.001276 645.9 655.7
682(29) 0.001189 645.8 657.5
690(29) 0.001189 645.7 661.3
653(29) 0.001189 645.6 670.0
653(29) 0.001189 645.4 689.6
706(30) 0.001111 645.3 728.9
772(31) 0.001041 645.2 795.6
826(32) 0.000977 645.1 888.1
976(35) 0.000816 645.0 986.7
1033(36) 0.000772 645. 1055.
1082(37) 0.000730 645. 1059.
1021(36) 0.000772 645. 995.
877(33) 0.000918 644.6 897.8
780(31) 0.001041 644.4 806.7
756(31) 0.001041 644.3 744.3
719(30) 0.001111 644.2 715.9
716(30) 0.001111 644.1 716.2
745(31) 0.001041 644.0 735.8
781(31) 0.001041 643.9 762.3
775(31) 0.001041 643.8 783.0
787(32) 0.000977 643.7 785.5
735(29) 0.001189 643.6 769.2
724(28) 0.001276 643.5 746.0
735(29) 0.001189 643.3 732.2
733(29) 0.001189 643.2 744.7
809(30) 0.001111 643.1 798.7
949(33) 0.000918 643.0 904.3
1103(35) 0.000816 642.9 1054.8
1227(37) 0.000730 643. 1216.
1306(39) 0.000657 643. 1327.
1288(38) 0.000693 643. 1331.
1127(36) 0.000772 642. 1225.
1013(34) 0.000865 642.4 1065.1
912(32) 0.000977 642.3 916.2
793(30) 0.001111 642.1 816.2
773(29) 0.001189 642.0 775.6
769(29) 0.001189 641.9 786.5
821(30) 0.001111 641.8 831.3
862(31) 0.001041 641.7 885.7
908(32) 0.000977 641.6 921.1
912(32) 0.000977 641.5 915.5
816(30) 0.001111 641.4 871.2
724(28) 0.001276 641.3 812.0
733(29) 0.001189 641.2 763.5
757(29) 0.001189 641.1 743.3
787(30) 0.001111 641.0 759.2
812(30) 0.001111 640.9 810.3
931(32) 0.000977 640.8 884.6
1019(34) 0.000865 640.7 957.2
1013(34) 0.000865 640.5 994.8
980(33) 0.000918 640.4 976.0
886(32) 0.000977 640.3 910.6
813(30) 0.001111 640.2 829.4
745(29) 0.001189 640.1 760.1
723(28) 0.001276 640.0 716.4
704(28) 0.001276 639.9 699.0
701(28) 0.001276 639.8 701.3
705(28) 0.001276 639.7 714.2
709(28) 0.001276 639.6 727.5
709(28) 0.001276 639.5 731.9
730(29) 0.001189 639.4 723.7
701(28) 0.001276 639.3 707.5
656(27) 0.001372 639.2 691.8
665(27) 0.001372 639.1 684.5
679(27) 0.001372 639.0 690.7
706(28) 0.001276 638.9 712.3
758(29) 0.001189 638.8 746.1
790(30) 0.001111 638.7 782.6
771(29) 0.001189 638.6 807.1
790(30) 0.001111 638.5 805.8
816(30) 0.001111 638.4 780.1
768(29) 0.001189 638.3 741.5
677(27) 0.001372 638.2 704.4
682(27) 0.001372 638.1 676.7
646(27) 0.001372 638.0 659.7
675(27) 0.001372 637.9 650.9
662(27) 0.001372 637.7 646.8
659(27) 0.001372 637.6 645.0
670(27) 0.001372 637.5 644.3
667(27) 0.001372 637.4 643.7
660(27) 0.001372 637.3 643.8
631(26) 0.001479 637.2 644.4
623(26) 0.001479 637.1 646.0
679(27) 0.001372 637.0 649.3
688(28) 0.001276 636.9 654.6
654(27) 0.001372 636.8 661.8
694(28) 0.001276 636.7 669.6
666(27) 0.001372 636.6 675.5
698(28) 0.001276 636.5 677.8
689(28) 0.001276 636.4 676.0
661(27) 0.001372 636.3 675.6
654(27) 0.001372 636.2 683.3
710(28) 0.001276 636.1 707.5
716(28) 0.001276 636.0 755.6
770(29) 0.001189 635.9 829.1
887(32) 0.000977 635.8 916.8
982(33) 0.000918 635.7 993.1
974(33) 0.000918 635.6 1025.3
961(33) 0.000918 635.5 995.6
887(32) 0.000977 635.4 920.1
829(31) 0.001041 635.3 832.0
744(29) 0.001189 635.2 757.6
707(28) 0.001276 635.1 708.4
694(28) 0.001276 635.0 683.2
685(28) 0.001276 634.9 674.4
680(27) 0.001372 634.9 673.9
691(28) 0.001276 634.8 675.3
675(27) 0.001372 634.7 675.1
675(27) 0.001372 634.6 673.7
657(27) 0.001372 634.5 675.4
662(27) 0.001372 634.4 687.1
667(27) 0.001372 634.3 716.2
763(29) 0.001189 634.2 768.4
869(31) 0.001041 634.1 841.6
945(33) 0.000918 634.0 921.4
1003(34) 0.000865 633.9 981.1
1042(34) 0.000865 633.8 993.0
966(33) 0.000918 633.7 949.9
899(32) 0.000977 633.6 873.7
784(30) 0.001111 633.5 793.7
707(28) 0.001276 633.4 729.7
661(25) 0.001600 633.3 687.7
673(26) 0.001479 633.2 664.7
675(26) 0.001479 633.1 653.8
668(26) 0.001479 633.0 649.8
637(25) 0.001600 632.9 648.8
656(25) 0.001600 632.8 650.4
666(26) 0.001479 632.7 655.9
671(26) 0.001479 632.6 669.1
676(26) 0.001479 632.5 696.0
774(28) 0.001276 632.4 743.2
825(29) 0.001189 632.3 812.6
912(30) 0.001111 632.2 895.7
1032(32) 0.000977 632.1 970.9
1065(33) 0.000918 632.1 1007.9
974(31) 0.001041 632.0 988.2
