Repository: SpongeFrogy/MOF_ML

## Structure will be:

1. `\deconstructor_new` contains scripts for deconstruct `*.cif` files with `mofiq` library and database from MP...
2. `\preproces_new` contains scripts for preprocessing deconstructed data and give all to NN
3. `\neural_network_new` contains main NN scripts of `class: model`
4. `\postprocessing_new` contains all to get parameters of new compound.

File: COD metal-organic_CIFs (5642 items)/4003849.cif (part 1 of 3)
#------------------------------------------------------------------------------
#$Date: 2021-01-01 01:25:10 +0200 (Fri, 01 Jan 2021) $
#$Revision: 260302 $
#$URL: file:///home/coder/svn-repositories/cod/cif/4/00/38/4003849.cif $
#------------------------------------------------------------------------------
#
# This file is available in the Crystallography Open Database (COD),
# http://www.crystallography.net/
#
# All data on this site have been placed in the public domain by the
# contributors.
#
data_4003849
loop_
_publ_author_name
'Goodenough, Isabella'
'Devulapalli, Venkata Swaroopa Datta'
'Xu, Wenqian'
'Boyanich, Mikaela C.'
'Luo, Tian-Yi'
'De Souza, Mattheus'
'Richard, M\'elissandre'
'Rosi, Nathaniel L.'
'Borguet, Eric'
_publ_section_title
;
 Interplay between Intrinsic Thermal Stability and Expansion Properties of
 Functionalized UiO-67 Metal--Organic Frameworks
;
_journal_name_full               'Chemistry of Materials'
_journal_paper_doi               10.1021/acs.chemmater.0c03889
_journal_year                    2020
_chemical_compound_source        synthetic
_chemical_formula_sum            'C78.12 H43.06 N5.58 O40 Zr6'
_chemical_formula_weight         2247.21
_chemical_name_common            UiO-67-NH2
_chemical_name_systematic
'Zr(IV) 2-Amino-4,4'-biphenyldicarboxylate metal-organic framework'
_space_group_crystal_system      cubic
_space_group_IT_number           225
_space_group_name_Hall           '-F 4 2 3'
_space_group_name_H-M_alt        'F m -3 m'
_cell_angle_alpha                90
_cell_angle_beta                 90
_cell_angle_gamma                90
_cell_formula_units_Z            4
_cell_length_a                   26.7840(5)
_cell_length_b                   26.7840(5)
_cell_length_c                   26.7840(5)
_cell_measurement_temperature    90
_cell_volume                     19214.4(6)
_diffrn_ambient_pressure         101
_diffrn_ambient_temperature      90
_diffrn_measurement_device_type
'Debye-scherrer geometry diffractometer with area detector at Beamline 17-BM'
_diffrn_radiation_probe          x-ray
_diffrn_radiation_wavelength     0.35364
_diffrn_source                   synchrotron
_diffrn_source_type              'APS Beamline 17-BM'
_exptl_crystal_description       powder
_exptl_crystal_preparation
'powder loaded in a quartz capillary, measured under vacuum'
_exptl_crystal_thermal_history
'activated at 473 K for 10 min, and cooled to 90 K'
_pd_proc_ls_prof_R_factor        0.0235
_pd_proc_ls_prof_wR_factor       0.0378
_refine_ls_goodness_of_fit_all   9.322
_refine_ls_hydrogen_treatment    constr
_refine_ls_R_I_factor            0.0540
_reflns_d_resolution_high        0.736
_reflns_d_resolution_low         15.464
_reflns_limit_h_max              36
_reflns_limit_h_min              0
_reflns_limit_k_max              36
_reflns_limit_k_min              0
_reflns_limit_l_max              36
_reflns_limit_l_min              0
_reflns_number_total             1381
_cod_data_source_file            cm0c03889_si_002.cif
_cod_data_source_block           UiO67NH2-4_90to480Ka_90K_d400-00000-sub0_9qtz
_cod_original_cell_volume        19214.3(10)
_cod_database_code               4003849
loop_
_symmetry_equiv_pos_as_xyz
'x, y, z '
'-x, -y, z '
'-x, -z, -y '
'-x, -z, y '
'-x, z, -y '
'-x, z, y '
'-x, y, -z '
'-x, y, z '
'-y, -x, -z '
'-y, -x, z '
'-y, -z, -x '
'-y, -z, x '
'-y, z, -x '
'-y, z, x '
'-y, x, -z '
'-y, x, z '
'-z, -x, -y '
'-z, -x, y '
'-z, -y, -x '
'-z, -y, x '
'-z, y, -x '
'-z, y, x '
'-z, x, -y '
'-z, x, y '
'z, -x, -y '
'z, -x, y '
'z, -y, -x '
'z, -y, x '
'z, y, -x '
'z, y, x '
'z, x, -y '
'z, x, y '
'y, -x, -z '
'y, -x, z '
'y, -z, -x '
'y, -z, x '
'y, z, -x '
'y, z, x '
'y, x, -z '
'y, x, z '
'x, -y, -z '
'x, -y, z '
'x, -z, -y '
'x, -z, y '
'x, z, -y '
'x, z, y '
'x, y, -z '
'-x, -y, -z '
'x+1/2, y+1/2, z '
'-x+1/2, -y+1/2, z '
'-x+1/2, -z+1/2, -y '
'-x+1/2, -z+1/2, y '
'-x+1/2, z+1/2, -y '
'-x+1/2, z+1/2, y '
'-x+1/2, y+1/2, -z '
'-x+1/2, y+1/2, z '
'-y+1/2, -x+1/2, -z '
'-y+1/2, -x+1/2, z '
'-y+1/2, -z+1/2, -x '
'-y+1/2, -z+1/2, x '
'-y+1/2, z+1/2, -x '
'-y+1/2, z+1/2, x '
'-y+1/2, x+1/2, -z '
'-y+1/2, x+1/2, z '
'-z+1/2, -x+1/2, -y '
'-z+1/2, -x+1/2, y '
'-z+1/2, -y+1/2, -x '
'-z+1/2, -y+1/2, x '
'-z+1/2, y+1/2, -x '
'-z+1/2, y+1/2, x '
'-z+1/2, x+1/2, -y '
'-z+1/2, x+1/2, y '
'z+1/2, -x+1/2, -y '
'z+1/2, -x+1/2, y '
'z+1/2, -y+1/2, -x '
'z+1/2, -y+1/2, x '
'z+1/2, y+1/2, -x '
'z+1/2, y+1/2, x '
'z+1/2, x+1/2, -y '
'z+1/2, x+1/2, y '
'y+1/2, -x+1/2, -z '
'y+1/2, -x+1/2, z '
'y+1/2, -z+1/2, -x '
'y+1/2, -z+1/2, x '
'y+1/2, z+1/2, -x '
'y+1/2, z+1/2, x '
'y+1/2, x+1/2, -z '
'y+1/2, x+1/2, z '
'x+1/2, -y+1/2, -z '
'x+1/2, -y+1/2, z '
'x+1/2, -z+1/2, -y '
'x+1/2, -z+1/2, y '
'x+1/2, z+1/2, -y '
'x+1/2, z+1/2, y '
'x+1/2, y+1/2, -z '
'-x+1/2, -y+1/2, -z '
'x+1/2, y, z+1/2 '
'-x+1/2, -y, z+1/2 '
'-x+1/2, -z, -y+1/2 '
'-x+1/2, -z, y+1/2 '
'-x+1/2, z, -y+1/2 '
'-x+1/2, z, y+1/2 '
'-x+1/2, y, -z+1/2 '
'-x+1/2, y, z+1/2 '
'-y+1/2, -x, -z+1/2 '
'-y+1/2, -x, z+1/2 '
'-y+1/2, -z, -x+1/2 '
'-y+1/2, -z, x+1/2 '
'-y+1/2, z, -x+1/2 '
'-y+1/2, z, x+1/2 '
'-y+1/2, x, -z+1/2 '
'-y+1/2, x, z+1/2 '
'-z+1/2, -x, -y+1/2 '
'-z+1/2, -x, y+1/2 '
'-z+1/2, -y, -x+1/2 '
'-z+1/2, -y, x+1/2 '
'-z+1/2, y, -x+1/2 '
'-z+1/2, y, x+1/2 '
'-z+1/2, x, -y+1/2 '
'-z+1/2, x, y+1/2 '
'z+1/2, -x, -y+1/2 '
'z+1/2, -x, y+1/2 '
'z+1/2, -y, -x+1/2 '
'z+1/2, -y, x+1/2 '
'z+1/2, y, -x+1/2 '
'z+1/2, y, x+1/2 '
'z+1/2, x, -y+1/2 '
'z+1/2, x, y+1/2 '
'y+1/2, -x, -z+1/2 '
'y+1/2, -x, z+1/2 '
'y+1/2, -z, -x+1/2 '
'y+1/2, -z, x+1/2 '
'y+1/2, z, -x+1/2 '
'y+1/2, z, x+1/2 '
'y+1/2, x, -z+1/2 '
'y+1/2, x, z+1/2 '
'x+1/2, -y, -z+1/2 '
'x+1/2, -y, z+1/2 '
'x+1/2, -z, -y+1/2 '
'x+1/2, -z, y+1/2 '
'x+1/2, z, -y+1/2 '
'x+1/2, z, y+1/2 '
'x+1/2, y, -z+1/2 '
'-x+1/2, -y, -z+1/2 '
'x, y+1/2, z+1/2 '
'-x, -y+1/2, z+1/2 '
'-x, -z+1/2, -y+1/2 '
'-x, -z+1/2, y+1/2 '
'-x, z+1/2, -y+1/2 '
'-x, z+1/2, y+1/2 '
'-x, y+1/2, -z+1/2 '
'-x, y+1/2, z+1/2 '
'-y, -x+1/2, -z+1/2 '
'-y, -x+1/2, z+1/2 '
'-y, -z+1/2, -x+1/2 '
'-y, -z+1/2, x+1/2 '
'-y, z+1/2, -x+1/2 '
'-y, z+1/2, x+1/2 '
'-y, x+1/2, -z+1/2 '
'-y, x+1/2, z+1/2 '
'-z, -x+1/2, -y+1/2 '
'-z, -x+1/2, y+1/2 '
'-z, -y+1/2, -x+1/2 '
'-z, -y+1/2, x+1/2 '
'-z, y+1/2, -x+1/2 '
'-z, y+1/2, x+1/2 '
'-z, x+1/2, -y+1/2 '
'-z, x+1/2, y+1/2 '
'z, -x+1/2, -y+1/2 '
'z, -x+1/2, y+1/2 '
'z, -y+1/2, -x+1/2 '
'z, -y+1/2, x+1/2 '
'z, y+1/2, -x+1/2 '
'z, y+1/2, x+1/2 '
'z, x+1/2, -y+1/2 '
'z, x+1/2, y+1/2 '
'y, -x+1/2, -z+1/2 '
'y, -x+1/2, z+1/2 '
'y, -z+1/2, -x+1/2 '
'y, -z+1/2, x+1/2 '
'y, z+1/2, -x+1/2 '
'y, z+1/2, x+1/2 '
'y, x+1/2, -z+1/2 '
'y, x+1/2, z+1/2 '
'x, -y+1/2, -z+1/2 '
'x, -y+1/2, z+1/2 '
'x, -z+1/2, -y+1/2 '
'x, -z+1/2, y+1/2 '
'x, z+1/2, -y+1/2 '
'x, z+1/2, y+1/2 '
'x, y+1/2, -z+1/2 '
'-x, -y+1/2, -z+1/2 '
loop_
_atom_site_label
_atom_site_type_symbol
_atom_site_symmetry_multiplicity
_atom_site_fract_x
_atom_site_fract_y
_atom_site_fract_z
_atom_site_occupancy
_atom_site_B_iso_or_equiv
Zr1 Zr 24 0 0 0.09241(13) 1 1.31(8)
O1a O 32 0.0548(6) 0.0548(6) 0.0548(6) 0.5 0.4(7)
H1a H 32 0.0755 0.0755 0.0755 0.5 0.6
O1b O 32 0.0368(6) 0.0368(6) 0.0368(6) 0.5 0.4(7)
O2 O 96 0.1328(11) 0 0.0710(9) 1 2.1(3)
C4 C 48 0.1147(7) 0 0.1147(7) 0.93 1.0(3)
C5 C 48 0.1561(4) 0 0.1561(4) 0.93 1.0(3)
C6 C 48 0.2306(3) 0 0.2306(3) 0.93 1.0(3)
C2 C 192 0.2410(3) 0.0200(3) 0.1830(4) 0.465 1.0(3)
C3 C 192 0.2037(3) 0.0200(3) 0.1458(5) 0.465 1.0(3)
N1 N 192 0.286(2) 0.0441(11) 0.158(2) 0.11625 1.0(3)
H2 H 192 0.2778 0.0354 0.1750 0.34875 1.6(5)
H3 H 192 0.2118 0.0354 0.1090 0.465 1.6(5)
Ow1 O 32 0.1353(12) 0.1353(12) 0.1353(12) 1 115(6)
loop_
_geom_angle_atom_site_label_1
_geom_angle_atom_site_label_2
_geom_angle_atom_site_label_3
_geom_angle
_geom_angle_site_symmetry_1
_geom_angle_site_symmetry_2
_geom_angle_site_symmetry_3
O1b Zr1 O1b 57.8(10) 26_555 1_555 1_555
O1b Zr1 O1b 86.2(16) 6_555 1_555 26_555
O1b Zr1 O1b 57.8(10) 6_555 1_555 1_555
O1b Zr1 O1b 57.8(10) 2_555 1_555 6_555
O1b Zr1 O1b 57.8(10) 2_555 1_555 26_555
O1b Zr1 O1b 86.2(16) 2_555 1_555 1_555
O2 Zr1 O1b 86.6(6) 12_555 1_555 2_555
O2 Zr1 O1b 141.34(16) 12_555 1_555 6_555
O2 Zr1 O1b 86.6(6) 12_555 1_555 26_555
O2 Zr1 O1b 141.34(16) 12_555 1_555 1_555
O2 Zr1 O2 75.86(7) 20_555 1_555 12_555
O2 Zr1 O1b 86.6(6) 20_555 1_555 2_555
O2 Zr1 O1b 86.6(6) 20_555 1_555 6_555
O2 Zr1 O1b 141.34(16) 20_555 1_555 26_555
O2 Zr1 O1b 141.34(16) 20_555 1_555 1_555
O2 Zr1 O2 120.75(16) 28_555 1_555 20_555
O2 Zr1 O2 75.86(7) 28_555 1_555 12_555
O2 Zr1 O1b 141.34(16) 28_555 1_555 2_555
O2 Zr1 O1b 141.34(16) 28_555 1_555 6_555
O2 Zr1 O1b 86.6(6) 28_555 1_555 26_555
O2 Zr1 O1b 86.6(6) 28_555 1_555 1_555
O2 Zr1 O2 75.86(7) 14_555 1_555 28_555
O2 Zr1 O2 75.86(7) 14_555 1_555 20_555
O2 Zr1 O2 120.75(16) 14_555 1_555 12_555
O2 Zr1 O1b 141.34(16) 14_555 1_555 2_555
O2 Zr1 O1b 86.6(6) 14_555 1_555 6_555
O2 Zr1 O1b 141.34(16) 14_555 1_555 26_555
O2 Zr1 O1b 86.6(6) 14_555 1_555 1_555
O1a Zr1 O2 70.3(5) 6_555 1_555 14_555
O1a Zr1 O2 140.26(18) 6_555 1_555 28_555
O1a Zr1 O2 70.3(5) 6_555 1_555 20_555
O1a Zr1 O2 140.26(18) 6_555 1_555 12_555
O1a Zr1 O1b 71.4(5) 6_555 1_555 2_555
O1a Zr1 O1b 21.0(10) 6_555 1_555 6_555
O1a Zr1 O1b 107.2(10) 6_555 1_555 26_555
O1a Zr1 O1b 71.4(5) 6_555 1_555 1_555
O1a Zr1 O1a 128.2(13) 26_555 1_555 6_555
O1a Zr1 O2 140.26(18) 26_555 1_555 14_555
O1a Zr1 O2 70.3(5) 26_555 1_555 28_555
O1a Zr1 O2 140.26(18) 26_555 1_555 20_555
O1a Zr1 O2 70.3(5) 26_555 1_555 12_555
O1a Zr1 O1b 71.4(5) 26_555 1_555 2_555
O1a Zr1 O1b 107.2(10) 26_555 1_555 6_555
O1a Zr1 O1b 21.0(10) 26_555 1_555 26_555
O1a Zr1 O1b 71.4(5) 26_555 1_555 1_555
O1a Zr1 O1a 79.0(5) 1_555 1_555 26_555
O1a Zr1 O1a 79.0(5) 1_555 1_555 6_555
O1a Zr1 O2 70.3(5) 1_555 1_555 14_555
O1a Zr1 O2 70.3(5) 1_555 1_555 28_555
O1a Zr1 O2 140.26(18) 1_555 1_555 20_555
O1a Zr1 O2 140.26(18) 1_555 1_555 12_555
O1a Zr1 O1b 107.2(10) 1_555 1_555 2_555
O1a Zr1 O1b 71.4(5) 1_555 1_555 6_555
O1a Zr1 O1b 71.4(5) 1_555 1_555 26_555
O1a Zr1 O1b 21.0(10) 1_555 1_555 1_555
O1a Zr1 O1a 128.2(13) 2_555 1_555 1_555
O1a Zr1 O1a 79.0(5) 2_555 1_555 26_555
O1a Zr1 O1a 79.0(5) 2_555 1_555 6_555
O1a Zr1 O2 140.26(18) 2_555 1_555 14_555
O1a Zr1 O2 140.26(18) 2_555 1_555 28_555
O1a Zr1 O2 70.3(5) 2_555 1_555 20_555
O1a Zr1 O2 70.3(5) 2_555 1_555 12_555
O1a Zr1 O1b 21.0(10) 2_555 1_555 2_555
O1a Zr1 O1b 71.4(5) 2_555 1_555 6_555
O1a Zr1 O1b 71.4(5) 2_555 1_555 26_555
O1a Zr1 O1b 107.2(10) 2_555 1_555 1_555
Zr1 O1a H1a 118.8(7) 25_555 1_555 1_555
Zr1 O1a Zr1 98.7(8) 1_555 1_555 25_555
Zr1 O1a H1a 118.8(7) 1_555 1_555 1_555
Zr1 O1a Zr1 98.7(8) 5_555 1_555 1_555
Zr1 O1a Zr1 98.7(8) 5_555 1_555 25_555
Zr1 O1a H1a 118.8(7) 5_555 1_555 1_555
Zr1 O1b Zr1 118.2(4) 25_555 1_555 1_555
Zr1 O1b Zr1 118.2(4) 5_555 1_555 25_555
Zr1 O1b Zr1 118.2(4) 5_555 1_555 1_555
Zr1 O2 C4 127.89(8) 25_555 1_555 1_555
O2 C4 O2 134.977 1_555 1_555 28_555
C5 C4 O2 112.511 1_555 1_555 1_555
C5 C4 O2 112.511 1_555 1_555 28_555
C3 C5 C3 120.000 42_555 1_555 30_555
C3 C5 C3 120.000 1_555 1_555 28_555
C4 C5 C3 120.000 1_555 1_555 1_555
C4 C5 C3 120.000 1_555 1_555 42_555
C4 C5 C3 120.000 1_555 1_555 30_555
C4 C5 C3 120.000 1_555 1_555 28_555
C2 C6 C2 120.000 30_555 1_555 42_555
C2 C6 C2 120.000 28_555 1_555 1_555
C6 C6 C2 120.000 103_555 1_555 28_555
C6 C6 C2 120.000 103_555 1_555 30_555
C6 C6 C2 120.000 103_555 1_555 42_555
C6 C6 C2 120.000 103_555 1_555 1_555
C6 C2 H2 120.000 1_555 1_555 1_555
C3 C2 C6 120.000 1_555 1_555 1_555
C3 C2 H2 120.000 1_555 1_555 1_555
N1 C2 C3 103.978 1_555 1_555 1_555
N1 C2 C6 136.022 1_555 1_555 1_555
C5 C3 H3 120.000 1_555 1_555 1_555
C2 C3 C5 120.000 1_555 1_555 1_555
C2 C3 H3 120.000 1_555 1_555 1_555
loop_
_geom_bond_atom_site_label_1
_geom_bond_atom_site_label_2
_geom_bond_distance
_geom_bond_site_symmetry_1
_geom_bond_site_symmetry_2
Zr1 O1b 2.040(5) 1_555 1_555
Zr1 O1b 2.040(5) 1_555 26_555
Zr1 O1b 2.040(5) 1_555 6_555
Zr1 O1b 2.040(5) 1_555 2_555
Zr1 O2 2.1877(17) 1_555 12_555
Zr1 O2 2.1877(17) 1_555 20_555
Zr1 O2 2.1877(17) 1_555 28_555
Zr1 O2 2.1877(17) 1_555 14_555
Zr1 O1a 2.307(15) 1_555 6_555
Zr1 O1a 2.307(15) 1_555 26_555
Zr1 O1a 2.307(15) 1_555 1_555
Zr1 O1a 2.307(15) 1_555 2_555
O1a H1a 0.96030 1_555 1_555
O2 C4 1.26665 1_555 1_555
C4 C5 1.57000 1_555 1_555
C5 C3 1.41000 1_555 28_555
C5 C3 1.41000 1_555 30_555
C5 C3 1.41000 1_555 42_555
C5 C3 1.41000 1_555 1_555
C6 C2 1.41000 1_555 1_555
C6 C2 1.41000 1_555 42_555
C6 C2 1.41000 1_555 30_555
C6 C2 1.41000 1_555 28_555
C6 C6 1.47000 1_555 103_555
C2 H2 1.09000 1_555 1_555
C2 C3 1.41000 1_555 1_555
C2 N1 1.52193 1_555 1_555
C3 H3 1.09000 1_555 1_555
loop_
_pd_meas_2theta_scan
_pd_proc_intensity_total
_pd_calc_intensity_total
_pd_proc_ls_weight
1.00000 192335.46973 161622.13450 0.0000040
1.01000 193329.54335 162805.13013 0.0000040
1.02000 190036.23122 164226.48444 0.0000041
1.03000 191053.35890 165917.89859 0.0000040
1.04000 188121.64966 167917.04062 0.0000041
1.05000 189275.67563 170268.88071 0.0000041
1.06000 187920.40688 173027.43990 0.0000041
1.07000 187927.54374 176258.04640 0.0000041
1.08000 188669.35566 180040.27371 0.0000041
1.09000 188447.78016 184471.80552 0.0000041
1.10000 190389.89045 189673.57447 0.0000040
1.11000 189950.93461 195796.67451 0.0000040
1.12000 195270.80837 203031.77584 0.0000039
1.13000 194965.21850 211622.12270 0.0000039
1.14000 202083.53870 221907.28616 0.0000038
1.15000 206213.86664 234247.18501 0.0000038
1.16000 215641.89072 249212.13689 0.0000036
1.17000 224673.73599 267537.63683 0.0000035
1.18000 241617.46069 290238.85994 0.0000033
1.19000 261361.74323 318775.54976 0.0000031
1.20000 295959.54169 355441.13058 0.0000028
1.21000 341455.21715 404465.84798 0.0000025
1.22000 422175.06771 475135.56590 0.0000021
1.23000 553316.70237 589326.77798 0.0000016
1.24000 762135.09939 795299.82101 0.0000012
1.25000 1161721.85901 1183048.99529 0.0000008
1.26000 1821688.57382 1882374.35923 0.0000005
1.27000 2983013.32554 3015579.15625 0.0000003
1.28000 4672157.04319 4595014.20486 0.0000002
1.29000 6626093.95117 6389877.67356 0.0000001
1.30000 7875622.69944 7805123.81000 0.0000001
1.31000 8040227.34538 8048638.62900 0.0000001
1.32000 6899379.76179 6951617.57614 0.0000001
1.33000 5203422.02707 5202230.71188 0.0000002
1.34000 3422577.49538 3511167.86770 0.0000003
1.35000 2239551.07952 2222337.85904 0.0000004
1.36000 1478029.73389 1390267.21256 0.0000006
1.37000 1027637.59726 916408.44622 0.0000009
1.38000 774473.25681 665707.60085 0.0000012
1.39000 619024.79606 533237.40173 0.0000015
1.40000 516970.72397 458549.43329 0.0000017
1.41000 453062.22310 413535.69790 0.0000019
1.42000 420822.44986 387651.62245 0.0000021
1.43000 402573.10007 379790.65639 0.0000021
1.44000 421668.52074 396705.24963 0.0000020
1.45000 467476.65967 454693.31149 0.0000019
1.46000 595063.65464 579517.95557 0.0000015
1.47000 792692.74492 798281.92151 0.0000012
1.48000 1134674.91839 1119998.20407 0.0000008
1.49000 1539597.50282 1508676.53497 0.0000006
1.50000 1857881.27406 1855957.28271 0.0000005
1.51000 1970450.34002 1988218.49671 0.0000005
1.52000 1760043.02207 1809637.74271 0.0000005
1.53000 1380886.66173 1432709.61518 0.0000007
1.54000 974984.26695 1029901.94620 0.0000010
1.55000 664813.65471 702104.31204 0.0000014
1.56000 464621.42070 477279.73770 0.0000019
1.57000 349503.49836 341392.14102 0.0000024
1.58000 275780.50029 265377.89590 0.0000029
1.59000 235920.46479 223085.27105 0.0000033
1.60000 204670.74824 197718.43992 0.0000037
1.61000 185871.52432 180608.58175 0.0000039
1.62000 169827.68793 167851.14022 0.0000042
1.63000 159718.96934 157741.51866 0.0000044
1.64000 150035.73847 149458.59750 0.0000045
1.65000 143171.71106 142531.48613 0.0000047
1.66000 136635.24920 136648.86110 0.0000048
1.67000 131235.16569 131588.77436 0.0000050
1.68000 127288.29082 127187.18965 0.0000050
1.69000 121666.43292 123320.26346 0.0000052
1.70000 119735.20271 119892.94760 0.0000052
1.71000 115164.17153 116831.24215 0.0000054
1.72000 113677.18639 114076.78405 0.0000054
1.73000 109952.93241 111582.99936 0.0000055
1.74000 108109.73150 109312.32369 0.0000055
1.75000 105000.47589 107234.16500 0.0000056
1.76000 103650.39003 105323.39105 0.0000057
1.77000 100773.99149 103559.19251 0.0000058
1.78000 100039.46926 101924.21900 0.0000058
1.79000 97627.67400 100403.91611 0.0000059
1.80000 96636.92965 98987.03432 0.0000059
1.81000 95369.21268 97661.21365 0.0000059
1.82000 93590.56954 96418.92382 0.0000060
1.83000 93342.45443 95252.22425 0.0000060
1.84000 91107.85133 94154.76267 0.0000061
1.85000 90829.95052 93121.15645 0.0000060
1.86000 88689.37135 92146.87619 0.0000061
1.87000 88565.94526 91228.15829 0.0000061
1.88000 87197.40887 90361.94338 0.0000062
1.89000 87290.56981 89545.83855 0.0000061
1.90000 85693.28604 88778.10350 0.0000062
1.91000 85221.37414 88057.66194 0.0000062
1.92000 84386.66664 87384.14193 0.0000062
1.93000 84034.23229 86757.95128 0.0000062
1.94000 83245.31650 86180.39807 0.0000063
1.95000 82650.97160 85653.87129 0.0000063
1.96000 82516.23166 85182.10512 0.0000063
1.97000 81640.09667 84770.56225 0.0000063
1.98000 81908.78827 84426.99170 0.0000063
1.99000 80624.97816 84162.24858 0.0000063
2.00000 81417.85145 84001.47023 0.0000063
2.01000 80738.03903 83946.36140 0.0000063
2.02000 81346.74252 84038.08718 0.0000062
2.03000 80724.71613 84325.87626 0.0000063
2.04000 82014.40276 84899.04464 0.0000062
2.05000 82208.12937 85948.72395 0.0000062
2.06000 85385.61163 87916.02401 0.0000061
2.07000 88286.44383 91762.46472 0.0000059
2.08000 95427.56353 99270.38344 0.0000057
2.09000 107415.04751 113005.88867 0.0000053
2.10000 129494.74389 135399.34465 0.0000048
2.11000 160829.66495 166738.07617 0.0000041
2.12000 193818.18430 202414.73559 0.0000036
2.13000 221124.33506 230085.65312 0.0000033
2.14000 222482.67197 233253.75811 0.0000033
2.15000 203660.64008 209387.84579 0.0000035
2.16000 170839.66698 173522.73093 0.0000040
2.17000 141274.74679 139807.95353 0.0000045
2.18000 119185.26117 114484.51605 0.0000050
2.19000 106193.11883 98170.21369 0.0000053
2.20000 98338.53829 88734.25914 0.0000055
2.21000 94538.44219 83522.37545 0.0000056
2.22000 91238.97765 80540.56308 0.0000057
2.23000 89452.81100 78655.55291 0.0000058
2.24000 88437.77744 77331.47790 0.0000058
2.25000 87040.86773 76336.52099 0.0000058
2.26000 86359.00926 75566.88489 0.0000058
2.27000 85094.69893 74969.27221 0.0000059
2.28000 85376.21619 74512.39509 0.0000059
2.29000 83953.04129 74176.92608 0.0000059
2.30000 84541.45315 73951.47981 0.0000059
2.31000 83668.04528 73830.68006 0.0000059
2.32000 84185.16410 73814.18172 0.0000059
2.33000 83301.80148 73906.30257 0.0000059
2.34000 83509.24364 74116.15253 0.0000059
2.35000 83140.54591 74458.26327 0.0000059
2.36000 84026.65899 74955.79123 0.0000058
2.37000 83775.14710 75634.54418 0.0000059
2.38000 84214.13981 76538.25980 0.0000058
2.39000 85046.69989 77726.67140 0.0000058
2.40000 86227.85057 79290.95869 0.0000058
2.41000 88126.41840 81389.95663 0.0000057
2.42000 90536.03955 84349.16886 0.0000056
2.43000 95827.45453 88895.06601 0.0000054
2.44000 102424.69116 96576.13549 0.0000052
2.45000 116795.79232 110217.45843 0.0000049
2.46000 140646.85862 133832.34844 0.0000044
2.47000 181163.62682 171165.53445 0.0000037
2.48000 236405.83293 222581.42150 0.0000031
2.49000 299208.54550 280740.31871 0.0000026
2.50000 341150.57491 325974.78667 0.0000023
2.51000 343197.58301 332736.28932 0.0000023
2.52000 309384.18998 299492.26051 0.0000025
2.53000 258909.47576 251876.45867 0.0000029
2.54000 213966.49854 213309.14544 0.0000033
2.55000 196396.56640 197174.07070 0.0000035
2.56000 209991.95830 212494.95692 0.0000033
2.57000 261119.43914 268495.74895 0.0000028
2.58000 371748.82609 373712.17369 0.0000022
2.59000 525744.71443 528172.67057 0.0000016
2.60000 726049.58979 709969.25661 0.0000012
2.61000 861136.43234 859472.82705 0.0000010
2.62000 883636.45323 891001.27830 0.0000010
2.63000 772141.48348 780553.01159 0.0000012
2.64000 590452.32539 599624.74187 0.0000015
2.65000 410049.45707 424209.82240 0.0000020
2.66000 274557.67621 289793.47844 0.0000027
2.67000 190420.33384 201679.36340 0.0000035
2.68000 144901.39973 150044.70267 0.0000042
2.69000 116621.91701 121437.23042 0.0000048
2.70000 101099.63789 105258.88031 0.0000051
2.71000 91650.38867 95250.17487 0.0000054
2.72000 83871.43526 88351.00812 0.0000056
2.73000 80251.26830 83201.25512 0.0000057
2.74000 76094.11277 79179.30010 0.0000059
2.75000 74123.77738 75958.06788 0.0000059
2.76000 71445.93767 73335.90653 0.0000060
2.77000 70440.56719 71175.52375 0.0000061
2.78000 68576.17906 69379.02334 0.0000061
2.79000 67878.78073 67875.09870 0.0000061
2.80000 65974.14899 66611.26198 0.0000062
2.81000 65560.57473 65548.77412 0.0000062
2.82000 64480.34859 64659.26351 0.0000063
2.83000 63814.07180 63922.48157 0.0000063
2.84000 63322.56581 63324.86910 0.0000063
2.85000 62683.20608 62859.66554 0.0000063
2.86000 62200.48570 62522.95885 0.0000063
2.87000 61201.15479 62319.42643 0.0000064
2.88000 61546.44137 62259.53702 0.0000063
2.89000 60951.38879 62362.14434 0.0000064
2.90000 61442.46941 62657.54870 0.0000063
2.91000 61177.36448 63193.65707 0.0000063
2.92000 62351.55164 64050.97234 0.0000063
2.93000 63165.40324 65383.81733 0.0000063
2.94000 65404.27602 67528.80569 0.0000061
2.95000 68764.02809 71242.11612 0.0000060
2.96000 75875.01713 78076.20107 0.0000058
2.97000 87702.17842 90681.40523 0.0000054
2.98000 109905.66243 112470.45544 0.0000048
2.99000 145031.86103 146030.44233 0.0000041
3.00000 191168.79799 190209.24561 0.0000035
3.01000 238732.38683 236081.43147 0.0000030
3.02000 260570.65500 263849.81289 0.0000028
3.03000 251526.48363 254712.79929 0.0000028
3.04000 212749.82345 215258.91623 0.0000032
3.05000 164293.45687 167891.99706 0.0000038
3.06000 121427.95784 127542.47191 0.0000045
3.07000 93144.06668 99029.24015 0.0000052
3.08000 76187.85827 81367.17933 0.0000057
3.09000 67275.28240 71302.55115 0.0000060
3.10000 61376.48078 65654.95150 0.0000062
3.11000 58036.37148 62284.18179 0.0000063
3.12000 55703.06349 60048.80768 0.0000064
3.13000 54289.06692 58420.89195 0.0000064
3.14000 53386.57420 57164.31409 0.0000065
3.15000 52417.00416 56163.31479 0.0000065
3.16000 52223.38055 55351.54080 0.0000065
3.17000 51180.65063 54686.09564 0.0000065
3.18000 51506.26179 53313.13323 0.0000065
3.19000 50349.89909 52870.62952 0.0000066
3.20000 50781.27436 52512.51997 0.0000065
3.21000 50110.67957 52233.65319 0.0000065
3.22000 50460.90095 52039.16389 0.0000065
3.23000 49678.69539 51950.44214 0.0000065
3.24000 50222.69707 52011.26161 0.0000065
3.25000 50040.24681 52284.91353 0.0000065
3.26000 50753.70729 52830.66058 0.0000065
3.27000 51005.82865 53656.44993 0.0000064
3.28000 51650.41840 54653.07623 0.0000064
3.29000 52068.34656 55528.77239 0.0000064
3.30000 52521.88019 55987.78035 0.0000063
3.31000 53485.52168 56281.46326 0.0000063
3.32000 54157.75535 57247.15374 0.0000063
3.33000 57569.56363 59871.08510 0.0000061
3.34000 62789.30366 65054.09112 0.0000059
3.35000 72109.99951 73246.02627 0.0000056
3.36000 82251.57413 83778.00725 0.0000053
3.37000 92718.80942 93891.64351 0.0000050
3.38000 95581.28003 98315.05173 0.0000049
3.39000 91626.36097 93636.95127 0.0000050
3.40000 81455.06688 83215.60164 0.0000053
3.41000 70802.51149 72257.21780 0.0000056
3.42000 61180.22918 63290.79556 0.0000059
3.43000 55546.74932 57333.20675 0.0000061
3.44000 51972.17434 53708.68600 0.0000062
3.45000 50419.04177 51641.74994 0.0000062
3.46000 49156.97611 50450.64052 0.0000062
3.47000 48116.03283 49707.52014 0.0000063
3.48000 48237.53315 49193.44485 0.0000063
3.49000 47603.69992 48808.29787 0.0000063
3.50000 47803.71940 48509.24346 0.0000062
3.51000 47199.44737 48266.48112 0.0000063
3.52000 47448.18803 48068.85954 0.0000062
3.53000 46976.39032 47906.97460 0.0000062
3.54000 47170.72222 47774.34212 0.0000062
3.55000 46986.45835 47666.48757 0.0000062
3.56000 47317.36243 47580.43504 0.0000062
3.57000 46939.70022 47514.42114 0.0000062
3.58000 47015.31941 47467.77891 0.0000061
3.59000 47246.89239 47441.01447 0.0000061
3.60000 47010.54886 47436.25997 0.0000061
3.61000 47430.20362 47458.71067 0.0000061
3.62000 47182.37760 47520.50046 0.0000061
3.63000 47576.17612 47649.22032 0.0000060
3.64000 47535.07224 47901.55229 0.0000060
3.65000 48403.53552 48374.63421 0.0000059
3.66000 48685.47837 49195.40848 0.0000059
3.67000 50160.16209 50465.39261 0.0000059
3.68000 51561.27949 52164.98111 0.0000058
3.69000 53088.67037 53958.48361 0.0000057
3.70000 54019.91419 55110.19386 0.0000057
3.71000 53917.48854 54864.73276 0.0000057
3.72000 52843.83447 53438.49796 0.0000057
3.73000 51347.42748 51703.37026 0.0000057
3.74000 49940.85190 50245.77590 0.0000057
3.75000 49059.31996 49254.28324 0.0000057
3.76000 48530.06327 48697.02612 0.0000057
3.77000 48276.83891 48457.97378 0.0000057
3.78000 48510.84118 48424.22986 0.0000057
3.79000 48172.38449 48523.17020 0.0000057
3.80000 48693.99494 48722.82252 0.0000056
3.81000 48495.94980 49019.73996 0.0000056
3.82000 49211.14401 49440.29104 0.0000056
3.83000 49614.10525 50006.15602 0.0000056
3.84000 50719.62313 50813.92362 0.0000055
3.85000 51358.61804 52057.05336 0.0000055
3.86000 53727.13880 54145.42334 0.0000054
3.87000 57113.54225 57834.75221 0.0000053
3.88000 63461.28725 64240.44874 0.0000051
3.89000 73373.85055 74520.51505 0.0000048
3.90000 88821.51343 89099.43465 0.0000045
3.91000 106547.62587 106445.52866 0.0000041
3.92000 119976.71859 121437.26199 0.0000039
3.93000 124286.08974 125847.89349 0.0000038
3.94000 115429.63167 116431.11195 0.0000039
3.95000 99478.47126 99642.57600 0.0000042
3.96000 81954.67272 83028.56913 0.0000045
3.97000 69609.41346 70125.43688 0.0000047
3.98000 60846.06921 61519.50476 0.0000049
3.99000 56294.16638 56373.04269 0.0000050
4.00000 53541.58994 53472.41585 0.0000051
4.01000 52168.90469 51824.94865 0.0000051
4.02000 51225.26809 50803.99439 0.0000051
4.03000 50928.44066 50135.85394 0.0000051
4.04000 50763.40771 49659.90463 0.0000051
4.05000 50459.40772 49309.20392 0.0000050
4.06000 50446.91790 49058.78548 0.0000050
4.07000 50117.50445 48865.95148 0.0000050
4.08000 50515.07880 48726.58023 0.0000050
4.09000 50111.75638 48630.54225 0.0000050
4.10000 50491.22395 48570.74216 0.0000049
4.11000 49840.31919 48542.34699 0.0000049
4.12000 50264.89821 48542.17157 0.0000049
4.13000 50388.92632 48568.41471 0.0000049
4.14000 50756.16159 48620.64200 0.0000048
4.15000 50530.90759 48699.75184 0.0000048
4.16000 51017.76216 48808.23027 0.0000048
4.17000 51090.83656 48950.86539 0.0000048
4.18000 51231.07189 49136.71285 0.0000047
4.19000 51294.52279 49384.30332 0.0000047
4.20000 51813.29892 49733.85567 0.0000047
4.21000 52236.81300 50269.16551 0.0000046
4.22000 53106.38740 51142.42609 0.0000046
4.23000 54849.59715 52574.50670 0.0000045
4.24000 56543.99990 54794.54459 0.0000045
4.25000 60208.60914 57860.16437 0.0000044
4.26000 63218.87016 61437.75591 0.0000043
4.27000 66098.57526 64430.04773 0.0000042
4.28000 66638.25835 65193.32785 0.0000042
4.29000 65545.01951 63348.82040 0.0000042
4.30000 62356.76263 60352.22111 0.0000043
4.31000 59716.83534 57606.34970 0.0000043
4.32000 57438.97818 55696.23050 0.0000043
4.33000 56726.66486 54681.42704 0.0000043
4.34000 55848.29299 54393.63448 0.0000043
4.35000 55917.45332 54628.81077 0.0000043
4.36000 56245.08466 55248.92832 0.0000043
4.37000 56699.88836 56209.90843 0.0000042
4.38000 58019.18159 57564.41941 0.0000042
4.39000 59106.61988 59494.88686 0.0000042
4.40000 62088.68934 62397.14096 0.0000041
4.41000 65819.23648 67157.31429 0.0000040
4.42000 73583.67560 75169.58380 0.0000039
4.43000 85206.78199 88290.07463 0.0000037
4.44000 105644.40894 108082.31944 0.0000034
4.45000 130585.39659 134401.11794 0.0000032
4.46000 158339.79845 163172.77668 0.0000029
4.47000 176056.51439 184310.33135 0.0000027
4.48000 179920.63521 188218.62717 0.0000027
4.49000 174630.40775 180581.42704 0.0000027
4.50000 172193.22075 176662.14737 0.0000028
4.51000 180033.03943 185551.93294 0.0000027
4.52000 198255.02946 205938.15194 0.0000026
4.53000 214170.68341 225425.51730 0.0000024
4.54000 211671.07751 224460.47646 0.0000025
4.55000 189546.41214 197722.94129 0.0000026
4.56000 156022.84845 159919.17729 0.0000028
4.57000 122679.39728 125190.53224 0.0000031
4.58000 96260.93426 99158.03491 0.0000034
4.59000 81023.19437 82030.93496 0.0000036
4.60000 71311.41356 71702.78535 0.0000037
4.61000 66282.29850 65671.56437 0.0000038
4.62000 62800.21637 62032.15459 0.0000038
4.63000 61359.80794 59656.32339 0.0000038
4.64000 59755.21018 57974.42391 0.0000038
4.65000 59070.27805 56716.45840 0.0000038
4.66000 58711.74874 55748.05231 0.0000038
4.67000 58132.63844 54993.58184 0.0000038
4.68000 58005.28528 54405.88489 0.0000038
4.69000 57602.43169 53955.47933 0.0000038
4.70000 57840.79665 53628.42809 0.0000038
4.71000 57395.37308 53430.35485 0.0000038
4.72000 57771.95106 53395.29914 0.0000038
4.73000 57790.17842 53592.63046 0.0000038
4.74000 58702.03723 54116.37210 0.0000038
4.75000 59258.10287 55040.31724 0.0000038
4.76000 60781.13683 56331.52969 0.0000037
4.77000 61457.73551 57708.09641 0.0000037
4.78000 62439.19126 58509.28650 0.0000037
4.79000 62068.20696 58118.84025 0.0000037
4.80000 61248.70785 56802.24586 0.0000037
4.81000 59828.57423 55306.81438 0.0000037
4.82000 58505.04642 54084.67785 0.0000038
4.83000 57710.02081 53259.34641 0.0000038
4.84000 57234.41606 52790.75239 0.0000038
4.85000 57208.65417 52606.93525 0.0000038
4.86000 57010.75771 52582.46436 0.0000038
4.87000 57432.96472 52698.69332 0.0000038
4.88000 57292.71890 52969.07293 0.0000038
4.89000 58169.30080 53475.89878 0.0000038
4.90000 58543.13088 54394.66826 0.0000038
4.91000 60231.97328 55993.23550 0.0000037
4.92000 62299.78478 58546.01728 0.0000037
4.93000 66685.29104 62252.41711 0.0000037
4.94000 70894.22971 66779.49422 0.0000036
4.95000 74637.18314 70889.53292 0.0000036
4.96000 75605.80746 72383.21826 0.0000036
4.97000 73829.70660 70221.19537 0.0000036
4.98000 69838.19647 66093.40697 0.0000036
4.99000 65559.11396 62067.52300 0.0000037
5.00000 61963.86209 59048.82318 0.0000038
5.01000 59588.15170 57069.99768 0.0000038
5.02000 58295.01538 55757.80508 0.0000038
5.03000 57063.72725 54784.96072 0.0000038
5.04000 57143.99686 54055.74847 0.0000038
5.05000 56143.67042 53523.72572 0.0000039
5.06000 56243.05484 53164.81572 0.0000039
5.07000 55737.29141 52942.02798 0.0000039
5.08000 55868.53077 52818.76546 0.0000039
5.09000 55684.96535 52764.09050 0.0000039
5.10000 55931.86715 52756.33496 0.0000039
5.11000 55663.92299 52782.80745 0.0000039
5.12000 55541.04983 52837.27903 0.0000039
5.13000 55609.33755 52917.62308 0.0000040
5.14000 55770.79454 53024.72292 0.0000040
5.15000 55701.64436 53163.88411 0.0000040
5.16000 55761.45290 53344.22624 0.0000040
5.17000 56099.12329 53589.59673 0.0000040
5.18000 56106.77640 53942.70042 0.0000040
5.19000 57023.86990 54468.75569 0.0000040
5.20000 57492.53711 55241.52651 0.0000040
5.21000 58996.22483 56306.21521 0.0000040
5.22000 60060.33807 57607.47415 0.0000040
5.23000 61756.79473 58878.73245 0.0000040
5.24000 61728.11338 59602.86406 0.0000040
5.25000 61601.16366 59485.73610 0.0000040
5.26000 60440.01744 58911.56726 0.0000040
5.27000 59587.51038 58410.25252 0.0000041
5.28000 58729.41448 58251.13501 0.0000041
5.29000 58738.04790 58512.37042 0.0000041
5.30000 58562.38960 59226.34998 0.0000041
5.31000 59347.78128 60437.01383 0.0000041
5.32000 60952.53512 62332.78973 0.0000041
5.33000 63781.86972 65387.57590 0.0000041
5.34000 68598.61455 70539.14440 0.0000040
5.35000 76571.24898 79267.51399 0.0000039
5.36000 91592.77562 93322.58627 0.0000037
5.37000 112431.69841 113865.12782 0.0000035
5.38000 140460.31834 139935.57253 0.0000032
5.39000 164246.58590 165906.00692 0.0000029
5.40000 176971.89295 179823.89619 0.0000028
5.41000 172022.38985 172924.26180 0.0000029
5.42000 154862.35618 152375.48629 0.0000031
5.43000 133450.00194 130830.30590 0.0000033
5.44000 116635.39394 114428.61383 0.0000035
5.45000 103829.63902 102854.57271 0.0000037
5.46000 94200.67083 93059.22013 0.0000038
5.47000 84681.35041 83784.68774 0.0000040
5.48000 76382.95175 75877.96302 0.0000041
5.49000 69750.63970 69906.72726 0.0000042
5.50000 64795.23338 65772.83167 0.0000044
5.51000 62072.86887 63109.40185 0.0000044
5.52000 60087.95935 61488.82275 0.0000045
5.53000 59393.14130 60552.10913 0.0000045
5.54000 58429.79050 60062.31161 0.0000046
5.55000 58770.04342 59895.92456 0.0000046
5.56000 58378.13333 60013.22435 0.0000046
5.57000 59207.31920 60444.66557 0.0000046
5.58000 59678.98933 61314.75778 0.0000046
5.59000 61592.94813 62912.73375 0.0000046
5.60000 63713.19185 65790.26836 0.0000046
5.61000 68787.46074 70799.22888 0.0000045
5.62000 76540.01161 78919.36114 0.0000043
5.63000 88130.65088 90735.62774 0.0000041
5.64000 102257.36936 105529.09506 0.0000039
5.65000 114049.66201 119688.23052 0.0000038
5.66000 119319.90670 125913.36400 0.0000037
5.67000 114616.70427 119559.95071 0.0000038
5.68000 103000.49883 105557.81559 0.0000040
5.69000 89322.44380 91158.54866 0.0000042
5.70000 78109.53098 79864.40295 0.0000044
5.71000 70243.75694 72364.35929 0.0000046
5.72000 66381.82417 68114.54043 0.0000047
5.73000 64228.04074 66277.52756 0.0000048
5.74000 64845.57558 66311.81927 0.0000048
5.75000 66609.50066 68229.04151 0.0000048
5.76000 71431.30269 72541.00798 0.0000047
5.77000 79997.80572 80035.90813 0.0000045
5.78000 93108.71441 91165.93515 0.0000043
5.79000 108513.50088 105127.18846 0.0000040
5.80000 121329.50452 118350.08931 0.0000038
5.81000 126892.13158 123856.62080 0.0000038
5.82000 121350.95282 117332.79515 0.0000039
5.83000 107894.03526 103497.08800 0.0000041
5.84000 92571.49025 89233.62884 0.0000044
5.85000 79716.71042 77871.79201 0.0000047
5.86000 70398.15317 70044.80118 0.0000049
5.87000 65442.30149 65190.38397 0.0000050
5.88000 61859.41523 62355.17011 0.0000052
5.89000 60449.71177 60726.97887 0.0000052
5.90000 59167.88522 59776.69978 0.0000053
5.91000 58811.62011 59220.71578 0.0000053
5.92000 58304.07006 58926.61091 0.0000053
5.93000 58476.88692 58840.03291 0.0000053
5.94000 58210.92456 58947.46464 0.0000054
5.95000 58671.94016 59265.76411 0.0000054
5.96000 59272.25841 59852.89540 0.0000054
5.97000 60218.89411 60845.83060 0.0000054
5.98000 61707.10995 62535.94576 0.0000053
5.99000 64678.03214 65470.56221 0.0000053
6.00000 69909.98546 70496.94330 0.0000052
6.01000 78101.43453 78622.46958 0.0000050
6.02000 91310.60042 90544.44476 0.0000047
6.03000 106645.98892 105733.64657 0.0000044
6.04000 121891.70678 120905.50256 0.0000041
6.05000 128070.58351 128826.74664 0.0000040
6.06000 124440.70308 123780.33869 0.0000041
6.07000 111210.93849 109608.73269 0.0000043
6.08000 95736.40914 94012.03941 0.0000047
6.09000 81428.28697 81225.79725 0.0000050
6.10000 71912.43377 72266.74369 0.0000053
6.11000 65754.22941 66641.98162 0.0000055
6.12000 62535.08150 63373.74627 0.0000056
6.13000 60483.65108 61564.12469 0.0000057
6.14000 59755.73984 60616.18474 0.0000057
6.15000 59408.33710 60230.14857 0.0000057
6.16000 59418.86470 60332.59882 0.0000058
6.17000 60482.65008 61037.92245 0.0000057
6.18000 62052.60466 62650.22987 0.0000057
6.19000 65541.81162 65641.51721 0.0000056
6.20000 70780.15926 70515.72776 0.0000055
6.21000 79094.77715 77486.58920 0.0000052
6.22000 87427.54639 85884.92498 0.0000050
6.23000 95064.79875 93164.13260 0.0000049
6.24000 96696.68957 95079.90924 0.0000048
6.25000 92670.86154 90120.00735 0.0000049
6.26000 84559.68420 81725.57090 0.0000052
6.27000 76113.09350 73652.58088 0.0000054
6.28000 68545.00713 67468.49245 0.0000057
6.29000 64136.44285 63341.92499 0.0000058
6.30000 60813.36834 60865.64603 0.0000060
6.31000 59274.02767 59510.19275 0.0000060
6.32000 58546.69289 58857.08393 0.0000061
6.33000 58329.71998 58670.54986 0.0000061
6.34000 58426.48942 58887.73875 0.0000061
6.35000 58748.14709 59605.10170 0.0000061
6.36000 60452.76589 61084.50559 0.0000061
6.37000 62594.16950 63738.64420 0.0000060
6.38000 66897.81331 68020.55704 0.0000059
6.39000 72592.86569 74158.90093 0.0000057
6.40000 79881.74784 81673.82027 0.0000055
6.41000 85299.35801 88538.96710 0.0000053
6.42000 87583.53211 91108.21211 0.0000053
6.43000 84770.70528 87506.87676 0.0000054
6.44000 79458.68035 80457.13438 0.0000056
6.45000 72582.19230 73453.87186 0.0000058
6.46000 67574.72312 68124.48112 0.0000060
6.47000 64240.26993 64799.19904 0.0000061
6.48000 62839.82802 63283.59324 0.0000062
6.49000 63059.26176 63409.97019 0.0000062
6.50000 65175.69487 65156.33460 0.0000061
6.51000 69823.39246 68738.39209 0.0000060
6.52000 76598.22200 74411.95762 0.0000057
6.53000 86315.73712 82072.80170 0.0000055
6.54000 95298.18328 90570.74878 0.0000052
6.55000 103189.58040 97152.31627 0.0000050
6.56000 106406.29826 99643.52937 0.0000049
6.57000 107855.95949 99673.10891 0.0000049
6.58000 106717.52154 99771.99137 0.0000050
6.59000 104975.64903 99245.10660 0.0000050
6.60000 99622.41924 95057.25611 0.0000052
6.61000 91703.29830 86962.59887 0.0000054
6.62000 82034.59698 78083.72008 0.0000057
6.63000 73746.81824 70665.72396 0.0000060
6.64000 67157.19012 65294.18972 0.0000062
6.65000 62945.96725 61759.58687 0.0000064
6.66000 60439.61511 59565.39071 0.0000065
6.67000 59090.04857 58241.77415 0.0000066
6.68000 58223.94950 57438.69105 0.0000067
6.69000 57672.17331 56946.09033 0.0000067
6.70000 57653.68275 56654.47906 0.0000067
6.71000 57010.14149 56511.55503 0.0000068
6.72000 57465.84764 56493.18175 0.0000068
6.73000 57394.33306 56593.21217 0.0000068
6.74000 58052.50663 56813.19671 0.0000068
6.75000 58104.65839 57159.77302 0.0000068
6.76000 58839.02258 57649.09490 0.0000068
6.77000 58982.62059 58306.97504 0.0000068
6.78000 59278.75808 59180.19363 0.0000068
6.79000 59611.06801 60356.77066 0.0000068
6.80000 60826.09551 61990.76382 0.0000067
6.81000 62148.28452 64376.51289 0.0000067
6.82000 65438.62812 68088.53139 0.0000065
6.83000 70546.67835 74160.26615 0.0000063
6.84000 80018.49806 84172.16225 0.0000060
6.85000 95671.63077 100011.75719 0.0000055
6.86000 119476.57081 123084.22639 0.0000049
6.87000 150267.59195 152777.76848 0.0000042
6.88000 178408.64941 183633.71716 0.0000038
6.89000 195559.34827 202689.47226 0.0000036
6.90000 191849.48522 197627.06355 0.0000036
6.91000 171572.43136 173078.64190 0.0000039
6.92000 143210.09204 143705.43087 0.0000044
6.93000 116465.17654 118315.57873 0.0000050
6.94000 95591.04201 98894.24863 0.0000056
6.95000 82084.49829 84973.69281 0.0000060
6.96000 72569.72344 75613.53418 0.0000064
6.97000 66777.04836 69605.31382 0.0000067
6.98000 62887.81278 65818.25164 0.0000069
6.99000 61096.38244 63473.49957 0.0000069
7.00000 59824.25972 62108.69228 0.0000070
7.01000 59438.71199 61497.05764 0.0000071
7.02000 59746.89171 61620.26153 0.0000071
7.03000 60785.65913 62679.19020 0.0000070
7.04000 63534.17502 65125.16545 0.0000069
7.05000 67854.54766 69622.36266 0.0000067
7.06000 75822.84157 76841.94573 0.0000064
7.07000 85968.47558 87010.83468 0.0000060
7.08000 98613.10370 99064.95438 0.0000056
7.09000 107279.93508 109272.85273 0.0000053
7.10000 109945.70496 111667.63936 0.0000053
7.11000 103937.46577 104282.25962 0.0000054
7.12000 93528.77623 92026.00364 0.0000058
7.13000 81207.17555 80163.41919 0.0000062
7.14000 71544.36926 70939.07350 0.0000066
7.15000 64587.69190 64649.17723 0.0000070
7.16000 60826.47410 60797.91946 0.0000072
7.17000 58490.96059 58710.53002 0.0000073
7.18000 57699.27341 57827.88271 0.0000073
7.19000 57665.77695 57760.89644 0.0000074
7.20000 58217.33059 58181.64396 0.0000073
7.21000 58595.89208 58607.44851 0.0000073
7.22000 58486.37616 58407.09082 0.0000073
7.23000 57966.28918 57343.85399 0.0000074
7.24000 56635.58153 55860.20953 0.0000075
7.25000 55542.35317 54455.47286 0.0000075
7.26000 54268.75322 53343.30293 0.0000076
7.27000 53683.94545 52547.42041 0.0000077
7.28000 52872.25277 52012.79270 0.0000077
7.29000 52863.19986 51665.33742 0.0000077
7.30000 52227.68947 51442.80898 0.0000078
7.31000 52442.40042 51305.21463 0.0000078
7.32000 52040.65165 51233.04853 0.0000078
7.33000 52246.15044 51222.76036 0.0000078
7.34000 51926.42258 51285.37049 0.0000079
7.35000 52165.08297 51447.64503 0.0000078
7.36000 52345.90779 51754.73028 0.0000078
7.37000 52946.99050 52263.24378 0.0000078
7.38000 53802.54265 53004.33501 0.0000078
7.39000 54724.40946 54009.39074 0.0000077
7.40000 55904.20838 55131.76550 0.0000077
7.41000 56409.65035 56023.73205 0.0000077
