Repository: SpongeFrogy/MOF_ML

## Structure will be:

1. `\deconstructor_new` contains scripts for deconstruct `*.cif` files with `mofiq` library and database from MP...
2. `\preproces_new` contains scripts for preprocessing deconstructed data and give all to NN
3. `\neural_network_new` contains main NN scripts of `class: model`
4. `\postprocessing_new` contains all to get parameters of new compound.

File: COD metal-organic_CIFs (5642 items)/4003850.cif (part 1 of 3)
#------------------------------------------------------------------------------
#$Date: 2021-01-01 01:25:10 +0200 (Fri, 01 Jan 2021) $
#$Revision: 260302 $
#$URL: file:///home/coder/svn-repositories/cod/cif/4/00/38/4003850.cif $
#------------------------------------------------------------------------------
#
# This file is available in the Crystallography Open Database (COD),
# http://www.crystallography.net/
#
# All data on this site have been placed in the public domain by the
# contributors.
#
data_4003850
loop_
_publ_author_name
'Goodenough, Isabella'
'Devulapalli, Venkata Swaroopa Datta'
'Xu, Wenqian'
'Boyanich, Mikaela C.'
'Luo, Tian-Yi'
'De Souza, Mattheus'
'Richard, M\'elissandre'
'Rosi, Nathaniel L.'
'Borguet, Eric'
_publ_section_title
;
 Interplay between Intrinsic Thermal Stability and Expansion Properties of
 Functionalized UiO-67 Metal--Organic Frameworks
;
_journal_name_full               'Chemistry of Materials'
_journal_paper_doi               10.1021/acs.chemmater.0c03889
_journal_year                    2020
_chemical_compound_source        synthetic
_chemical_formula_sum            'C78.12 H43.06 N5.58 O40 Zr6'
_chemical_formula_weight         2247.21
_chemical_name_common            UiO-67-NH2
_chemical_name_systematic
'Zr(IV) 2-Amino-4,4'-biphenyldicarboxylate metal-organic framework'
_space_group_crystal_system      cubic
_space_group_IT_number           225
_space_group_name_Hall           '-F 4 2 3'
_space_group_name_H-M_alt        'F m -3 m'
_cell_angle_alpha                90
_cell_angle_beta                 90
_cell_angle_gamma                90
_cell_formula_units_Z            4
_cell_length_a                   26.7196(5)
_cell_length_b                   26.7196(5)
_cell_length_c                   26.7196(5)
_cell_measurement_temperature    480
_cell_volume                     19076.1(6)
_diffrn_ambient_pressure         101
_diffrn_ambient_temperature      480
_diffrn_measurement_device_type
'Debye-scherrer geometry diffractometer with area detector at Beamline 17-BM'
_diffrn_radiation_probe          x-ray
_diffrn_radiation_wavelength     0.35364
_diffrn_source                   synchrotron
_diffrn_source_type              'APS Beamline 17-BM'
_exptl_crystal_description       powder
_exptl_crystal_preparation
'powder loaded in a quartz capillary, measured under vacuum'
_exptl_crystal_thermal_history
'activated at 473 K for 10 min, and cooled to 90 K, then stepwisely heated to 480 K'
_pd_proc_ls_prof_R_factor        0.0240
_pd_proc_ls_prof_wR_factor       0.0396
_refine_ls_goodness_of_fit_all   9.608
_refine_ls_hydrogen_treatment    constr
_refine_ls_R_I_factor            0.0570
_reflns_d_resolution_high        0.736
_reflns_d_resolution_low         15.464
_reflns_limit_h_max              36
_reflns_limit_h_min              0
_reflns_limit_k_max              36
_reflns_limit_k_min              0
_reflns_limit_l_max              36
_reflns_limit_l_min              0
_reflns_number_total             1375
_cod_data_source_file            cm0c03889_si_002.cif
_cod_data_source_block           UiO67NH2-4_90to480Ka_480K_d400-00000-sub0_9qtz
_cod_original_cell_volume        19076.2(12)
_cod_database_code               4003850
loop_
_symmetry_equiv_pos_as_xyz
'x, y, z '
'-x, -y, z '
'-x, -z, -y '
'-x, -z, y '
'-x, z, -y '
'-x, z, y '
'-x, y, -z '
'-x, y, z '
'-y, -x, -z '
'-y, -x, z '
'-y, -z, -x '
'-y, -z, x '
'-y, z, -x '
'-y, z, x '
'-y, x, -z '
'-y, x, z '
'-z, -x, -y '
'-z, -x, y '
'-z, -y, -x '
'-z, -y, x '
'-z, y, -x '
'-z, y, x '
'-z, x, -y '
'-z, x, y '
'z, -x, -y '
'z, -x, y '
'z, -y, -x '
'z, -y, x '
'z, y, -x '
'z, y, x '
'z, x, -y '
'z, x, y '
'y, -x, -z '
'y, -x, z '
'y, -z, -x '
'y, -z, x '
'y, z, -x '
'y, z, x '
'y, x, -z '
'y, x, z '
'x, -y, -z '
'x, -y, z '
'x, -z, -y '
'x, -z, y '
'x, z, -y '
'x, z, y '
'x, y, -z '
'-x, -y, -z '
'x+1/2, y+1/2, z '
'-x+1/2, -y+1/2, z '
'-x+1/2, -z+1/2, -y '
'-x+1/2, -z+1/2, y '
'-x+1/2, z+1/2, -y '
'-x+1/2, z+1/2, y '
'-x+1/2, y+1/2, -z '
'-x+1/2, y+1/2, z '
'-y+1/2, -x+1/2, -z '
'-y+1/2, -x+1/2, z '
'-y+1/2, -z+1/2, -x '
'-y+1/2, -z+1/2, x '
'-y+1/2, z+1/2, -x '
'-y+1/2, z+1/2, x '
'-y+1/2, x+1/2, -z '
'-y+1/2, x+1/2, z '
'-z+1/2, -x+1/2, -y '
'-z+1/2, -x+1/2, y '
'-z+1/2, -y+1/2, -x '
'-z+1/2, -y+1/2, x '
'-z+1/2, y+1/2, -x '
'-z+1/2, y+1/2, x '
'-z+1/2, x+1/2, -y '
'-z+1/2, x+1/2, y '
'z+1/2, -x+1/2, -y '
'z+1/2, -x+1/2, y '
'z+1/2, -y+1/2, -x '
'z+1/2, -y+1/2, x '
'z+1/2, y+1/2, -x '
'z+1/2, y+1/2, x '
'z+1/2, x+1/2, -y '
'z+1/2, x+1/2, y '
'y+1/2, -x+1/2, -z '
'y+1/2, -x+1/2, z '
'y+1/2, -z+1/2, -x '
'y+1/2, -z+1/2, x '
'y+1/2, z+1/2, -x '
'y+1/2, z+1/2, x '
'y+1/2, x+1/2, -z '
'y+1/2, x+1/2, z '
'x+1/2, -y+1/2, -z '
'x+1/2, -y+1/2, z '
'x+1/2, -z+1/2, -y '
'x+1/2, -z+1/2, y '
'x+1/2, z+1/2, -y '
'x+1/2, z+1/2, y '
'x+1/2, y+1/2, -z '
'-x+1/2, -y+1/2, -z '
'x+1/2, y, z+1/2 '
'-x+1/2, -y, z+1/2 '
'-x+1/2, -z, -y+1/2 '
'-x+1/2, -z, y+1/2 '
'-x+1/2, z, -y+1/2 '
'-x+1/2, z, y+1/2 '
'-x+1/2, y, -z+1/2 '
'-x+1/2, y, z+1/2 '
'-y+1/2, -x, -z+1/2 '
'-y+1/2, -x, z+1/2 '
'-y+1/2, -z, -x+1/2 '
'-y+1/2, -z, x+1/2 '
'-y+1/2, z, -x+1/2 '
'-y+1/2, z, x+1/2 '
'-y+1/2, x, -z+1/2 '
'-y+1/2, x, z+1/2 '
'-z+1/2, -x, -y+1/2 '
'-z+1/2, -x, y+1/2 '
'-z+1/2, -y, -x+1/2 '
'-z+1/2, -y, x+1/2 '
'-z+1/2, y, -x+1/2 '
'-z+1/2, y, x+1/2 '
'-z+1/2, x, -y+1/2 '
'-z+1/2, x, y+1/2 '
'z+1/2, -x, -y+1/2 '
'z+1/2, -x, y+1/2 '
'z+1/2, -y, -x+1/2 '
'z+1/2, -y, x+1/2 '
'z+1/2, y, -x+1/2 '
'z+1/2, y, x+1/2 '
'z+1/2, x, -y+1/2 '
'z+1/2, x, y+1/2 '
'y+1/2, -x, -z+1/2 '
'y+1/2, -x, z+1/2 '
'y+1/2, -z, -x+1/2 '
'y+1/2, -z, x+1/2 '
'y+1/2, z, -x+1/2 '
'y+1/2, z, x+1/2 '
'y+1/2, x, -z+1/2 '
'y+1/2, x, z+1/2 '
'x+1/2, -y, -z+1/2 '
'x+1/2, -y, z+1/2 '
'x+1/2, -z, -y+1/2 '
'x+1/2, -z, y+1/2 '
'x+1/2, z, -y+1/2 '
'x+1/2, z, y+1/2 '
'x+1/2, y, -z+1/2 '
'-x+1/2, -y, -z+1/2 '
'x, y+1/2, z+1/2 '
'-x, -y+1/2, z+1/2 '
'-x, -z+1/2, -y+1/2 '
'-x, -z+1/2, y+1/2 '
'-x, z+1/2, -y+1/2 '
'-x, z+1/2, y+1/2 '
'-x, y+1/2, -z+1/2 '
'-x, y+1/2, z+1/2 '
'-y, -x+1/2, -z+1/2 '
'-y, -x+1/2, z+1/2 '
'-y, -z+1/2, -x+1/2 '
'-y, -z+1/2, x+1/2 '
'-y, z+1/2, -x+1/2 '
'-y, z+1/2, x+1/2 '
'-y, x+1/2, -z+1/2 '
'-y, x+1/2, z+1/2 '
'-z, -x+1/2, -y+1/2 '
'-z, -x+1/2, y+1/2 '
'-z, -y+1/2, -x+1/2 '
'-z, -y+1/2, x+1/2 '
'-z, y+1/2, -x+1/2 '
'-z, y+1/2, x+1/2 '
'-z, x+1/2, -y+1/2 '
'-z, x+1/2, y+1/2 '
'z, -x+1/2, -y+1/2 '
'z, -x+1/2, y+1/2 '
'z, -y+1/2, -x+1/2 '
'z, -y+1/2, x+1/2 '
'z, y+1/2, -x+1/2 '
'z, y+1/2, x+1/2 '
'z, x+1/2, -y+1/2 '
'z, x+1/2, y+1/2 '
'y, -x+1/2, -z+1/2 '
'y, -x+1/2, z+1/2 '
'y, -z+1/2, -x+1/2 '
'y, -z+1/2, x+1/2 '
'y, z+1/2, -x+1/2 '
'y, z+1/2, x+1/2 '
'y, x+1/2, -z+1/2 '
'y, x+1/2, z+1/2 '
'x, -y+1/2, -z+1/2 '
'x, -y+1/2, z+1/2 '
'x, -z+1/2, -y+1/2 '
'x, -z+1/2, y+1/2 '
'x, z+1/2, -y+1/2 '
'x, z+1/2, y+1/2 '
'x, y+1/2, -z+1/2 '
'-x, -y+1/2, -z+1/2 '
loop_
_atom_site_label
_atom_site_type_symbol
_atom_site_symmetry_multiplicity
_atom_site_fract_x
_atom_site_fract_y
_atom_site_fract_z
_atom_site_occupancy
_atom_site_B_iso_or_equiv
Zr1 Zr 24 0 0 0.09288(16) 1 2.45(12)
O1a O 32 0.0562(8) 0.0562(8) 0.0562(8) 0.5 0.4(8)
H1a H 32 0.0769 0.0769 0.0769 0.5 0.6
O1b O 32 0.0351(7) 0.0351(7) 0.0351(7) 0.5 0.4(8)
O2 O 96 0.1323(16) 0 0.0724(13) 1 3.9(4)
C4 C 48 0.1144(10) 0 0.1144(10) 0.93 3.4(5)
C5 C 48 0.1559(5) 0 0.1559(5) 0.93 3.4(5)
C6 C 48 0.2305(4) 0 0.2305(4) 0.93 3.4(5)
C2 C 192 0.2399(4) 0.0227(4) 0.1838(5) 0.465 3.4(5)
C3 C 192 0.2026(4) 0.0227(4) 0.1465(6) 0.465 3.4(5)
N1 N 192 0.282(3) 0.0490(15) 0.161(3) 0.11625 3.4(5)
H2 H 192 0.2761 0.0402 0.1766 0.34875 5.1
H3 H 192 0.2099 0.0402 0.1104 0.465 5.1
Ow1 O 32 0.126(3) 0.126(3) 0.126(3) 1 390(40)
loop_
_geom_angle_atom_site_label_1
_geom_angle_atom_site_label_2
_geom_angle_atom_site_label_3
_geom_angle
_geom_angle_site_symmetry_1
_geom_angle_site_symmetry_2
_geom_angle_site_symmetry_3
O1b Zr1 O1b 54.9(11) 26_555 1_555 1_555
O1b Zr1 O1b 81.4(18) 6_555 1_555 26_555
O1b Zr1 O1b 54.9(11) 6_555 1_555 1_555
O1b Zr1 O1b 54.9(11) 2_555 1_555 6_555
O1b Zr1 O1b 54.9(11) 2_555 1_555 26_555
O1b Zr1 O1b 81.4(18) 2_555 1_555 1_555
O2 Zr1 O1b 87.6(7) 12_555 1_555 2_555
O2 Zr1 O1b 140.1(2) 12_555 1_555 6_555
O2 Zr1 O1b 87.6(7) 12_555 1_555 26_555
O2 Zr1 O1b 140.1(2) 12_555 1_555 1_555
O2 Zr1 O2 76.78(9) 20_555 1_555 12_555
O2 Zr1 O1b 87.6(7) 20_555 1_555 2_555
O2 Zr1 O1b 87.6(7) 20_555 1_555 6_555
O2 Zr1 O1b 140.1(2) 20_555 1_555 26_555
O2 Zr1 O1b 140.1(2) 20_555 1_555 1_555
O2 Zr1 O2 122.9(2) 28_555 1_555 20_555
O2 Zr1 O2 76.78(9) 28_555 1_555 12_555
O2 Zr1 O1b 140.1(2) 28_555 1_555 2_555
O2 Zr1 O1b 140.1(2) 28_555 1_555 6_555
O2 Zr1 O1b 87.6(7) 28_555 1_555 26_555
O2 Zr1 O1b 87.6(7) 28_555 1_555 1_555
O2 Zr1 O2 76.78(9) 14_555 1_555 28_555
O2 Zr1 O2 76.78(9) 14_555 1_555 20_555
O2 Zr1 O2 122.9(2) 14_555 1_555 12_555
O2 Zr1 O1b 140.1(2) 14_555 1_555 2_555
O2 Zr1 O1b 87.6(7) 14_555 1_555 6_555
O2 Zr1 O1b 140.1(2) 14_555 1_555 26_555
O2 Zr1 O1b 87.6(7) 14_555 1_555 1_555
O1a Zr1 O2 68.7(6) 6_555 1_555 14_555
O1a Zr1 O2 139.8(2) 6_555 1_555 28_555
O1a Zr1 O2 68.7(6) 6_555 1_555 20_555
O1a Zr1 O2 139.8(2) 6_555 1_555 12_555
O1a Zr1 O1b 71.5(6) 6_555 1_555 2_555
O1a Zr1 O1b 24.6(12) 6_555 1_555 6_555
O1a Zr1 O1b 106.0(12) 6_555 1_555 26_555
O1a Zr1 O1b 71.5(6) 6_555 1_555 1_555
O1a Zr1 O1a 130.5(15) 26_555 1_555 6_555
O1a Zr1 O2 139.8(2) 26_555 1_555 14_555
O1a Zr1 O2 68.7(6) 26_555 1_555 28_555
O1a Zr1 O2 139.8(2) 26_555 1_555 20_555
O1a Zr1 O2 68.7(6) 26_555 1_555 12_555
O1a Zr1 O1b 71.5(6) 26_555 1_555 2_555
O1a Zr1 O1b 106.0(12) 26_555 1_555 6_555
O1a Zr1 O1b 24.6(12) 26_555 1_555 26_555
O1a Zr1 O1b 71.5(6) 26_555 1_555 1_555
O1a Zr1 O1a 79.9(6) 1_555 1_555 26_555
O1a Zr1 O1a 79.9(6) 1_555 1_555 6_555
O1a Zr1 O2 68.7(6) 1_555 1_555 14_555
O1a Zr1 O2 68.7(6) 1_555 1_555 28_555
O1a Zr1 O2 139.8(2) 1_555 1_555 20_555
O1a Zr1 O2 139.8(2) 1_555 1_555 12_555
O1a Zr1 O1b 106.0(12) 1_555 1_555 2_555
O1a Zr1 O1b 71.5(6) 1_555 1_555 6_555
O1a Zr1 O1b 71.5(6) 1_555 1_555 26_555
O1a Zr1 O1b 24.6(12) 1_555 1_555 1_555
O1a Zr1 O1a 130.5(15) 2_555 1_555 1_555
O1a Zr1 O1a 79.9(6) 2_555 1_555 26_555
O1a Zr1 O1a 79.9(6) 2_555 1_555 6_555
O1a Zr1 O2 139.8(2) 2_555 1_555 14_555
O1a Zr1 O2 139.8(2) 2_555 1_555 28_555
O1a Zr1 O2 68.7(6) 2_555 1_555 20_555
O1a Zr1 O2 68.7(6) 2_555 1_555 12_555
O1a Zr1 O1b 24.6(12) 2_555 1_555 2_555
O1a Zr1 O1b 71.5(6) 2_555 1_555 6_555
O1a Zr1 O1b 71.5(6) 2_555 1_555 26_555
O1a Zr1 O1b 106.0(12) 2_555 1_555 1_555
Zr1 O1a H1a 120.0(7) 5_555 1_555 1_555
Zr1 O1a Zr1 97.2(10) 25_555 1_555 5_555
Zr1 O1a H1a 120.0(7) 25_555 1_555 1_555
Zr1 O1a Zr1 97.2(10) 1_555 1_555 25_555
Zr1 O1a Zr1 97.2(10) 1_555 1_555 5_555
Zr1 O1a H1a 120.0(7) 1_555 1_555 1_555
Zr1 O1b Zr1 119.1(3) 5_555 1_555 25_555
Zr1 O1b Zr1 119.1(3) 1_555 1_555 5_555
Zr1 O1b Zr1 119.1(3) 1_555 1_555 25_555
Zr1 O2 C4 128.28(10) 25_555 1_555 1_555
O2 C4 O2 136.303 1_555 1_555 28_555
C5 C4 O2 111.849 1_555 1_555 1_555
C5 C4 O2 111.849 1_555 1_555 28_555
C3 C5 C3 120.000 42_555 1_555 30_555
C3 C5 C3 120.000 1_555 1_555 28_555
C4 C5 C3 120.000 1_555 1_555 1_555
C4 C5 C3 120.000 1_555 1_555 42_555
C4 C5 C3 120.000 1_555 1_555 28_555
C4 C5 C3 120.000 1_555 1_555 30_555
C2 C6 C2 120.000 30_555 1_555 42_555
C2 C6 C2 120.000 28_555 1_555 1_555
C6 C6 C2 120.000 103_555 1_555 28_555
C6 C6 C2 120.000 103_555 1_555 30_555
C6 C6 C2 120.000 103_555 1_555 42_555
C6 C6 C2 120.000 103_555 1_555 1_555
C6 C2 H2 120.000 1_555 1_555 1_555
C3 C2 C6 120.000 1_555 1_555 1_555
C3 C2 H2 120.000 1_555 1_555 1_555
N1 C2 C3 104.834 1_555 1_555 1_555
N1 C2 C6 135.166 1_555 1_555 1_555
C5 C3 H3 120.000 1_555 1_555 1_555
C2 C3 C5 120.000 1_555 1_555 1_555
C2 C3 H3 120.000 1_555 1_555 1_555
loop_
_geom_bond_atom_site_label_1
_geom_bond_atom_site_label_2
_geom_bond_distance
_geom_bond_site_symmetry_1
_geom_bond_site_symmetry_2
Zr1 O1b 2.036(4) 1_555 1_555
Zr1 O1b 2.036(4) 1_555 26_555
Zr1 O1b 2.036(4) 1_555 6_555
Zr1 O1b 2.036(4) 1_555 2_555
Zr1 O2 2.203(2) 1_555 12_555
Zr1 O2 2.203(2) 1_555 20_555
Zr1 O2 2.203(2) 1_555 28_555
Zr1 O2 2.203(2) 1_555 14_555
Zr1 O1a 2.340(18) 1_555 6_555
Zr1 O1a 2.340(18) 1_555 26_555
Zr1 O1a 2.340(18) 1_555 1_555
Zr1 O1a 2.340(18) 1_555 2_555
O1a H1a 0.95799 1_555 1_555
O2 C4 1.21953 1_555 1_555
C4 C5 1.57000 1_555 1_555
C5 C3 1.41000 1_555 30_555
C5 C3 1.41000 1_555 28_555
C5 C3 1.41000 1_555 42_555
C5 C3 1.41000 1_555 1_555
C6 C2 1.41000 1_555 1_555
C6 C2 1.41000 1_555 42_555
C6 C2 1.41000 1_555 30_555
C6 C2 1.41000 1_555 28_555
C6 C6 1.47016 1_555 103_555
C2 H2 1.09000 1_555 1_555
C2 C3 1.41000 1_555 1_555
C2 N1 1.46264 1_555 1_555
C3 H3 1.09000 1_555 1_555
loop_
_pd_meas_2theta_scan
_pd_proc_intensity_total
_pd_calc_intensity_total
_pd_proc_ls_weight
1.00000 181352.81900 153187.08485 0.0000042
1.01000 182415.35860 154257.04116 0.0000042
1.02000 179455.17108 155557.80420 0.0000043
1.03000 180792.00116 157119.20534 0.0000042
1.04000 177786.89699 158976.60182 0.0000043
1.05000 179435.11927 161172.13376 0.0000042
1.06000 177612.57375 163756.32719 0.0000043
1.07000 178142.31927 166790.15609 0.0000043
1.08000 178697.67279 170347.71885 0.0000042
1.09000 179688.99652 174519.74668 0.0000042
1.10000 181212.89678 179418.25091 0.0000042
1.11000 181271.27214 185182.74901 0.0000042
1.12000 185912.26854 192017.47785 0.0000041
1.13000 185735.54807 200088.21533 0.0000041
1.14000 191804.25466 209710.16431 0.0000040
1.15000 195690.43644 221256.65551 0.0000039
1.16000 204102.84250 235220.57869 0.0000038
1.17000 212434.41320 252263.01855 0.0000037
1.18000 227289.06090 273288.44346 0.0000035
1.19000 243960.77188 299575.07342 0.0000033
1.20000 273164.01061 333056.51590 0.0000030
1.21000 311417.23330 377081.37157 0.0000027
1.22000 378448.19975 438587.16633 0.0000023
1.23000 486001.04279 533659.77840 0.0000018
1.24000 655232.63277 698756.12871 0.0000014
1.25000 975502.09156 1005936.64009 0.0000010
1.26000 1505200.72372 1568980.75181 0.0000006
1.27000 2452254.26301 2514856.83144 0.0000004
1.28000 3935304.18644 3902610.66616 0.0000003
1.29000 5815977.68092 5603747.41894 0.0000002
1.30000 7244424.71699 7171232.70433 0.0000001
1.31000 7835092.44957 7835842.50387 0.0000001
1.32000 7077802.64366 7135023.29517 0.0000001
1.33000 5556297.08727 5554690.76354 0.0000002
1.34000 3774853.82270 3860351.68375 0.0000003
1.35000 2488991.22415 2487873.80322 0.0000004
1.36000 1629420.47906 1558099.44371 0.0000006
1.37000 1114212.64740 1008369.63173 0.0000008
1.38000 827760.37240 711360.37200 0.0000011
1.39000 651824.26808 554652.25648 0.0000014
1.40000 538087.45480 467874.80042 0.0000017
1.41000 465341.85416 416096.58233 0.0000019
1.42000 425950.36606 384962.70510 0.0000020
1.43000 400546.00121 370649.36004 0.0000021
1.44000 409346.50103 376606.70732 0.0000021
1.45000 441046.82594 414819.28865 0.0000020
1.46000 538930.51198 507603.51768 0.0000017
1.47000 697206.22709 683845.65458 0.0000013
1.48000 989858.64081 964116.14249 0.0000009
1.49000 1373421.79782 1334998.67936 0.0000007
1.50000 1735803.80402 1718066.36846 0.0000006
1.51000 1944151.15810 1951352.07994 0.0000005
1.52000 1829191.98964 1881419.25178 0.0000005
1.53000 1501461.43040 1552376.42796 0.0000006
1.54000 1092297.41913 1144040.67257 0.0000009
1.55000 746298.82234 787196.70367 0.0000012
1.56000 512399.83911 530656.43130 0.0000017
1.57000 375085.40085 370480.64420 0.0000023
1.58000 288361.98380 279475.35857 0.0000028
1.59000 241476.55140 229131.63262 0.0000032
1.60000 206091.62898 199653.45082 0.0000036
1.61000 185436.79326 180333.49337 0.0000039
1.62000 168490.04141 166241.79648 0.0000042
1.63000 157131.75672 155235.87527 0.0000044
1.64000 146593.82916 146311.58796 0.0000046
1.65000 139667.92368 138911.14306 0.0000048
1.66000 133105.50147 132673.70445 0.0000049
1.67000 127327.43143 127345.34788 0.0000051
1.68000 123287.02406 122740.09768 0.0000051
1.69000 117501.92104 118718.59068 0.0000053
1.70000 115549.50991 115174.56937 0.0000053
1.71000 110173.62769 112025.79495 0.0000055
1.72000 109120.13733 109207.75207 0.0000055
1.73000 105183.55238 106669.20546 0.0000057
1.74000 103669.18699 104369.01115 0.0000057
1.75000 100993.52744 102273.79389 0.0000058
1.76000 99057.53141 100356.23194 0.0000058
1.77000 96572.76261 98593.77452 0.0000059
1.78000 95458.18485 96968.37106 0.0000059
1.79000 93332.01243 95462.93948 0.0000060
1.80000 92276.53622 94064.96852 0.0000060
1.81000 90503.97353 92763.29715 0.0000061
1.82000 89206.03414 91548.45860 0.0000061
1.83000 88915.41344 90412.40668 0.0000061
1.84000 86731.32700 89348.30038 0.0000062
1.85000 86222.84160 88350.33466 0.0000062
1.86000 84668.05105 87413.60891 0.0000063
1.87000 84288.96649 86534.02674 0.0000063
1.88000 82709.36653 85708.22305 0.0000063
1.89000 83079.29920 84933.51567 0.0000063
1.90000 81327.78751 84207.88090 0.0000064
1.91000 81150.84584 83529.95345 0.0000064
1.92000 80089.48628 82899.05357 0.0000064
1.93000 79860.15014 82315.24613 0.0000064
1.94000 79147.85918 81779.43974 0.0000064
1.95000 78722.87020 81293.53852 0.0000064
1.96000 77997.69452 80860.66554 0.0000064
1.97000 77836.86054 80485.48723 0.0000064
1.98000 77915.33359 80186.04255 0.0000064
1.99000 76818.39120 79949.10994 0.0000065
2.00000 77536.14687 79799.03028 0.0000064
2.01000 76246.04627 79754.18095 0.0000065
2.02000 77189.42537 79840.84616 0.0000064
2.03000 76679.54414 80098.53889 0.0000064
2.04000 77710.45448 80593.47947 0.0000064
2.05000 78089.41074 81456.12439 0.0000064
2.06000 80285.56803 82977.61584 0.0000063
2.07000 82713.64333 85810.29797 0.0000062
2.08000 87881.47575 91258.97742 0.0000060
2.09000 96696.63902 101452.91421 0.0000056
2.10000 113325.16370 118939.29858 0.0000052
2.11000 139981.60418 145293.23518 0.0000045
2.12000 172213.33595 178836.37637 0.0000039
2.13000 206056.22313 211746.36534 0.0000035
2.14000 219121.17101 228750.54831 0.0000033
2.15000 211119.02889 218073.32510 0.0000034
2.16000 182911.03019 187182.32722 0.0000038
2.17000 151134.21696 152166.49228 0.0000043
2.18000 124838.37882 122952.28924 0.0000048
2.19000 108127.03037 102576.02210 0.0000052
2.20000 97788.21370 90091.34773 0.0000055
2.21000 92386.80219 83038.07344 0.0000057
2.22000 88610.77420 79102.13260 0.0000058
2.23000 86580.55477 76761.52974 0.0000059
2.24000 85157.06832 75219.01044 0.0000059
2.25000 84180.33738 74112.05317 0.0000059
2.26000 83455.07679 73281.77361 0.0000059
2.27000 82582.05864 72652.48874 0.0000060
2.28000 82348.67328 72182.63382 0.0000060
2.29000 81369.96868 71847.10329 0.0000060
2.30000 81844.48017 71630.71781 0.0000060
2.31000 81110.36647 71525.38066 0.0000060
2.32000 81416.81706 71528.66492 0.0000060
2.33000 81061.53812 71645.96800 0.0000060
2.34000 81069.05287 71879.27747 0.0000060
2.35000 80902.35213 72244.29585 0.0000060
2.36000 81295.00806 72760.34057 0.0000059
2.37000 81433.79445 73454.83559 0.0000059
2.38000 81957.61342 74366.11261 0.0000059
2.39000 82627.09373 75548.16474 0.0000059
2.40000 83613.93764 77080.07779 0.0000058
2.41000 85216.12412 79089.14076 0.0000058
2.42000 87120.74273 81813.71386 0.0000057
2.43000 91458.10723 85763.16962 0.0000055
2.44000 96648.12508 92050.09790 0.0000054
2.45000 107496.11468 102877.14598 0.0000051
2.46000 125980.83965 121841.76718 0.0000047
2.47000 158160.05525 153308.25846 0.0000040
2.48000 207707.76069 200157.62450 0.0000034
2.49000 275020.14432 259984.45480 0.0000027
2.50000 333567.61179 320041.29378 0.0000024
2.51000 363129.19830 354464.07347 0.0000022
2.52000 349590.71187 342480.46708 0.0000023
2.53000 301184.35856 296651.03241 0.0000026
2.54000 243964.99051 246148.01730 0.0000030
2.55000 206071.01402 211137.50153 0.0000034
2.56000 196966.49285 202634.89015 0.0000035
2.57000 219175.80307 228736.63766 0.0000032
2.58000 290460.19789 297631.47320 0.0000026
2.59000 407042.58243 414703.49138 0.0000020
2.60000 589628.32827 573568.81933 0.0000015
2.61000 758026.45854 742110.24563 0.0000012
2.62000 860454.37289 850688.47409 0.0000010
2.63000 830655.11968 827934.52998 0.0000011
2.64000 687954.70321 688819.88288 0.0000013
2.65000 507389.57471 513163.87991 0.0000017
2.66000 344792.73902 359039.25992 0.0000023
2.67000 232428.45482 247470.13935 0.0000031
2.68000 169007.46865 176969.81721 0.0000038
2.69000 129680.21373 136328.91820 0.0000045
2.70000 108859.51630 113592.43852 0.0000049
2.71000 96210.25107 100275.31009 0.0000053
2.72000 86717.45445 91666.09749 0.0000056
2.73000 82040.78430 85529.03650 0.0000057
2.74000 77094.87216 80861.42806 0.0000059
2.75000 74659.03632 77181.81394 0.0000059
2.76000 71693.73021 74220.56362 0.0000060
2.77000 70600.88898 71804.21679 0.0000060
2.78000 68473.80139 69812.24510 0.0000061
2.79000 67703.52072 68157.93547 0.0000061
2.80000 65992.07236 66777.89741 0.0000062
2.81000 65426.49257 65625.48952 0.0000062
2.82000 64161.27373 64667.02134 0.0000063
2.83000 63518.72102 63876.75631 0.0000063
2.84000 62535.02606 63238.19749 0.0000063
2.85000 62272.28369 62740.83903 0.0000063
2.86000 61936.55072 62380.14163 0.0000063
2.87000 61028.38761 62157.66025 0.0000064
2.88000 61490.52548 62081.19986 0.0000063
2.89000 60295.14269 62166.49722 0.0000064
2.90000 60994.02541 62439.46856 0.0000063
2.91000 60655.54470 62940.40376 0.0000064
2.92000 61313.48858 63732.83217 0.0000063
2.93000 61925.96584 64925.90686 0.0000063
2.94000 64077.89441 66735.20911 0.0000062
2.95000 66289.48172 69633.84414 0.0000061
2.96000 71572.56360 74653.96951 0.0000059
2.97000 79815.54381 83798.98505 0.0000056
2.98000 96695.39646 100236.60720 0.0000051
2.99000 124090.15319 127603.52508 0.0000045
3.00000 167329.21179 167944.14670 0.0000038
3.01000 223185.93940 218319.76709 0.0000031
3.02000 266983.93985 266105.33417 0.0000027
3.03000 285290.48133 287130.47970 0.0000026
3.04000 263219.13638 265766.27734 0.0000028
3.05000 215051.94106 217578.28905 0.0000032
3.06000 160907.04198 166749.78779 0.0000038
3.07000 118783.54888 125934.75514 0.0000046
3.08000 91133.90382 98088.30597 0.0000052
3.09000 75720.56308 81174.31345 0.0000057
3.10000 66055.64861 71550.13606 0.0000060
3.11000 61299.84343 66045.81016 0.0000062
3.12000 57603.50565 62652.90884 0.0000063
3.13000 55809.46040 60335.01358 0.0000064
3.14000 54375.59077 58615.39351 0.0000064
3.15000 53022.42381 57274.99125 0.0000065
3.16000 52576.96712 56200.94319 0.0000065
3.17000 51371.52502 55325.53530 0.0000065
3.18000 51365.71357 54603.64660 0.0000065
3.19000 50581.29545 53189.95569 0.0000066
3.20000 50819.14976 52698.17479 0.0000065
3.21000 50054.39013 52290.07157 0.0000065
3.22000 50000.41279 51955.16284 0.0000065
3.23000 49522.23082 51687.70519 0.0000065
3.24000 49789.22059 51486.84409 0.0000065
3.25000 49323.65244 51357.16140 0.0000065
3.26000 49501.53852 51307.16185 0.0000065
3.27000 49571.70966 51348.48226 0.0000065
3.28000 49699.86079 51491.65766 0.0000065
3.29000 50015.37260 51744.37781 0.0000064
3.30000 50071.53419 52121.62386 0.0000064
3.31000 51120.64506 52708.68075 0.0000064
3.32000 51315.28051 53776.35933 0.0000064
3.33000 53947.95024 55838.32224 0.0000062
3.34000 57415.29381 59614.73923 0.0000061
3.35000 63912.80303 65832.25301 0.0000059
3.36000 73332.20753 74753.27830 0.0000055
3.37000 85284.48771 85429.53705 0.0000052
3.38000 93453.56738 94699.13462 0.0000050
3.39000 95737.65075 97447.42956 0.0000049
3.40000 90111.23167 91386.61848 0.0000050
3.41000 80049.28832 80829.24537 0.0000053
3.42000 68569.27843 70312.80142 0.0000056
3.43000 60334.36439 62081.86670 0.0000059
3.44000 55066.05853 56533.03698 0.0000061
3.45000 51822.29622 53161.70384 0.0000062
3.46000 50259.16246 51218.14466 0.0000062
3.47000 48968.75301 50073.32072 0.0000063
3.48000 48779.69278 49343.35525 0.0000062
3.49000 47861.81748 48829.91153 0.0000063
3.50000 47904.02542 48440.95327 0.0000062
3.51000 47496.25243 48133.24923 0.0000062
3.52000 47533.56697 47883.94958 0.0000062
3.53000 47321.72731 47679.11358 0.0000062
3.54000 47542.38365 47509.39837 0.0000062
3.55000 47175.70216 47368.28558 0.0000062
3.56000 47491.28734 47251.19616 0.0000062
3.57000 46999.46494 47154.98037 0.0000062
3.58000 47088.27713 47077.61830 0.0000061
3.59000 47321.76000 47018.07563 0.0000061
3.60000 47225.85771 46976.32833 0.0000061
3.61000 47636.01491 46953.70166 0.0000061
3.62000 47097.02252 46953.98352 0.0000061
3.63000 47741.39460 46986.31628 0.0000060
3.64000 47389.11778 47071.14812 0.0000060
3.65000 47906.14973 47257.95284 0.0000060
3.66000 47792.64560 47594.52092 0.0000060
3.67000 48514.47603 48170.75308 0.0000059
3.68000 48913.58098 49044.02633 0.0000059
3.69000 49993.84663 50178.89006 0.0000058
3.70000 50667.77382 51341.85753 0.0000058
3.71000 51161.64640 52022.26776 0.0000058
3.72000 51083.13026 51774.50032 0.0000057
3.73000 50530.29177 50817.78562 0.0000057
3.74000 49916.88917 49717.69066 0.0000057
3.75000 49210.06272 48824.38387 0.0000057
3.76000 49051.44610 48242.68871 0.0000057
3.77000 48208.32960 47947.68285 0.0000057
3.78000 48698.41786 47875.71282 0.0000057
3.79000 48445.86330 47944.18230 0.0000057
3.80000 48806.86548 48120.86528 0.0000056
3.81000 48630.93865 48392.58732 0.0000056
3.82000 49262.21923 48766.87322 0.0000056
3.83000 49238.88749 49269.49783 0.0000056
3.84000 50245.53666 49952.80365 0.0000055
3.85000 50818.23547 50925.53658 0.0000055
3.86000 52418.71567 52422.37666 0.0000054
3.87000 54493.35272 54923.57895 0.0000053
3.88000 58934.02661 59280.30620 0.0000052
3.89000 65561.81647 66696.08341 0.0000050
3.90000 77253.78595 78353.45635 0.0000047
3.91000 94224.12986 94579.04621 0.0000043
3.92000 113235.12255 113526.57816 0.0000040
3.93000 128951.74837 129395.15956 0.0000037
3.94000 131516.96291 133321.69433 0.0000037
3.95000 121744.48934 122450.01601 0.0000038
3.96000 102997.42670 104048.27519 0.0000041
3.97000 85389.96459 86048.70231 0.0000044
3.98000 70966.71995 72069.40910 0.0000047
3.99000 62598.13397 62672.03332 0.0000049
4.00000 56842.51211 56970.28458 0.0000050
4.01000 54325.27194 53695.52614 0.0000050
4.02000 52559.45876 51808.08749 0.0000051
4.03000 51711.77265 50635.95305 0.0000051
4.04000 51198.14764 49828.41657 0.0000050
4.05000 50967.40779 49260.40315 0.0000050
4.06000 50579.65335 48836.89004 0.0000050
4.07000 50167.73086 48516.90808 0.0000050
4.08000 50488.83805 48275.45958 0.0000050
4.09000 49970.68748 48095.85927 0.0000050
4.10000 50516.49448 47966.54164 0.0000049
4.11000 50020.70625 47879.45981 0.0000049
4.12000 50442.04600 47829.15784 0.0000049
4.13000 50275.64391 47812.21617 0.0000049
4.14000 50802.86855 47826.93837 0.0000048
4.15000 50533.72601 47873.32013 0.0000048
4.16000 51000.42872 47952.92942 0.0000048
4.17000 50794.05122 48069.54972 0.0000048
4.18000 51164.39864 48230.17001 0.0000047
4.19000 51088.92655 48447.81925 0.0000047
4.20000 51393.77181 48755.04588 0.0000047
4.21000 52074.97897 49195.65250 0.0000046
4.22000 52622.74375 49889.55348 0.0000046
4.23000 54014.19690 51038.16743 0.0000046
4.24000 55814.00952 52927.56276 0.0000045
4.25000 59711.07616 55842.88438 0.0000044
4.26000 64159.21601 59871.59829 0.0000043
4.27000 70091.04266 64577.12647 0.0000042
4.28000 73878.83299 68532.99182 0.0000041
4.29000 75262.06948 69562.82369 0.0000041
4.30000 72590.42256 67077.74773 0.0000041
4.31000 67562.41379 62951.11091 0.0000042
4.32000 62521.63486 59075.48000 0.0000042
4.33000 59207.94527 56260.62093 0.0000043
4.34000 56495.02796 54607.33406 0.0000043
4.35000 55594.50525 53905.39755 0.0000043
4.36000 55194.39988 53886.96236 0.0000043
4.37000 55254.32000 54343.42253 0.0000043
4.38000 55664.31503 55193.83315 0.0000042
4.39000 56253.21315 56468.11755 0.0000042
4.40000 58303.67838 58336.34348 0.0000042
4.41000 60047.67826 61202.98060 0.0000041
4.42000 64752.59689 65841.55058 0.0000040
4.43000 71356.80406 73661.02688 0.0000039
4.44000 84239.56296 86386.21138 0.0000037
4.45000 103115.23922 105527.64090 0.0000035
4.46000 130968.04995 131059.57696 0.0000031
4.47000 157533.70937 159312.33730 0.0000029
4.48000 176355.22423 180648.06266 0.0000027
4.49000 179960.56986 184668.91319 0.0000027
4.50000 171760.46495 175123.55564 0.0000028
4.51000 162252.41950 166455.89312 0.0000028
4.52000 163692.85497 168114.77464 0.0000028
4.53000 174961.87820 180373.42982 0.0000027
4.54000 185171.08457 194104.11058 0.0000026
4.55000 184470.35122 193748.68218 0.0000026
4.56000 166859.22387 173308.87024 0.0000028
4.57000 139129.68662 142994.56436 0.0000030
4.58000 110225.39418 114362.01726 0.0000033
4.59000 89407.41578 92369.67172 0.0000035
4.60000 74914.17597 77509.68032 0.0000037
4.61000 67275.30872 68294.57670 0.0000037
4.62000 62529.87229 62785.53311 0.0000038
4.63000 59692.41919 59416.00954 0.0000038
4.64000 58015.94204 57207.79606 0.0000039
4.65000 57040.16102 55643.72438 0.0000039
4.66000 56208.34006 54470.91721 0.0000039
4.67000 55968.29025 53562.40462 0.0000039
4.68000 55488.98827 52847.13475 0.0000039
4.69000 55153.17633 52280.64447 0.0000039
4.70000 55065.35355 51833.91115 0.0000038
4.71000 54471.40268 51489.82322 0.0000039
4.72000 54792.40546 51243.88405 0.0000038
4.73000 54404.52205 51107.92819 0.0000039
4.74000 54768.37195 51113.37920 0.0000038
4.75000 54436.29281 51306.49162 0.0000038
4.76000 54973.68887 51727.12778 0.0000038
4.77000 55007.68755 52366.73593 0.0000038
4.78000 55658.55354 53096.56815 0.0000038
4.79000 55601.27383 53582.98772 0.0000038
4.80000 55589.43647 53468.13542 0.0000038
4.81000 55051.67849 52775.94821 0.0000038
4.82000 54878.07033 51933.27634 0.0000038
4.83000 54327.07107 51221.53773 0.0000038
4.84000 53995.88574 50730.20328 0.0000038
4.85000 54036.83940 50450.58661 0.0000038
4.86000 53806.57779 50335.37310 0.0000038
4.87000 54126.16881 50342.64978 0.0000038
4.88000 53757.17264 50452.34199 0.0000038
4.89000 54437.07653 50678.63609 0.0000038
4.90000 54600.18269 51083.86813 0.0000038
4.91000 55715.47964 51797.71645 0.0000038
4.92000 56793.75417 53023.98203 0.0000038
4.93000 59675.08082 54998.90998 0.0000037
4.94000 62793.72244 57871.01500 0.0000037
4.95000 67556.09220 61457.30390 0.0000036
4.96000 71291.96225 64993.12065 0.0000036
4.97000 72887.43142 66738.01157 0.0000036
4.98000 71628.17123 65470.92230 0.0000036
4.99000 67771.95675 62223.41546 0.0000037
5.00000 63221.97808 58776.44231 0.0000037
5.01000 59444.08583 56030.15923 0.0000038
5.02000 57117.58528 54154.51305 0.0000038
5.03000 54811.45150 52938.44607 0.0000039
5.04000 54439.04150 52112.47817 0.0000039
5.05000 53438.21144 51529.98043 0.0000039
5.06000 53224.36596 51125.29416 0.0000039
5.07000 52909.31918 50854.09313 0.0000039
5.08000 52735.56389 50682.55089 0.0000039
5.09000 52410.40295 50583.86356 0.0000040
5.10000 52535.14226 50536.86192 0.0000040
5.11000 52435.51979 50527.39573 0.0000040
5.12000 52568.18872 50543.84729 0.0000040
5.13000 52418.78765 50581.94894 0.0000040
5.14000 52388.52460 50639.19013 0.0000040
5.15000 52448.42113 50714.92315 0.0000040
5.16000 52386.27724 50810.17923 0.0000040
5.17000 52464.63814 50928.32034 0.0000041
5.18000 52563.82607 51076.66860 0.0000041
5.19000 52907.06822 51268.77054 0.0000041
5.20000 52952.00501 51525.64478 0.0000041
5.21000 53479.78019 51872.74317 0.0000041
5.22000 53999.21677 52329.68055 0.0000041
5.23000 55251.77197 52890.84392 0.0000041
5.24000 55585.90968 53491.96845 0.0000041
5.25000 56247.68822 53981.85180 0.0000041
5.26000 55708.32090 54230.43247 0.0000041
5.27000 55794.93319 54318.38555 0.0000041
5.28000 55079.96248 54438.38074 0.0000042
5.29000 54860.36384 54720.65917 0.0000042
5.30000 54657.23322 55227.91558 0.0000042
5.31000 54806.15182 56006.56621 0.0000042
5.32000 55470.57049 57131.11941 0.0000042
5.33000 56513.27014 58763.13806 0.0000042
5.34000 59000.11634 61279.20733 0.0000042
5.35000 62124.20432 65369.94253 0.0000042
5.36000 69104.63961 72152.84728 0.0000040
5.37000 79496.59766 83028.78507 0.0000039
5.38000 97448.98978 99137.87938 0.0000037
5.39000 119565.27641 120313.40678 0.0000034
5.40000 144061.18991 143228.44907 0.0000031
5.41000 158690.18572 159336.60584 0.0000030
5.42000 158751.03524 159049.12321 0.0000030
5.43000 145757.56247 144081.06430 0.0000032
5.44000 127658.26321 125179.58763 0.0000034
5.45000 110969.84275 109560.74077 0.0000036
5.46000 99240.00471 98415.26441 0.0000037
5.47000 89901.45791 89526.13623 0.0000039
5.48000 81626.18242 81158.97911 0.0000040
5.49000 73857.21631 73724.62950 0.0000042
5.50000 66924.16417 67896.71921 0.0000043
5.51000 62603.14444 63732.84107 0.0000044
5.52000 58887.78141 60963.63938 0.0000045
5.53000 57316.93051 59230.10772 0.0000046
5.54000 56026.24853 58202.65588 0.0000046
5.55000 55806.85126 57643.12127 0.0000046
5.56000 55108.33901 57413.20109 0.0000047
5.57000 55379.72964 57460.35019 0.0000047
5.58000 55377.09376 57786.17868 0.0000047
5.59000 56439.27963 58480.47380 0.0000047
5.60000 57403.07760 59753.01135 0.0000047
5.61000 59735.83288 62012.24500 0.0000047
5.62000 63194.92708 65913.22480 0.0000046
5.63000 69545.91255 72271.42974 0.0000045
5.64000 79601.85104 81735.02153 0.0000043
5.65000 92498.36427 94142.33592 0.0000041
5.66000 105233.09611 107368.06788 0.0000039
5.67000 112240.05906 116058.62221 0.0000038
5.68000 111449.09601 114476.38585 0.0000038
5.69000 101967.13061 103910.37175 0.0000040
5.70000 89370.17574 90796.63632 0.0000042
5.71000 77151.94140 79502.44833 0.0000045
5.72000 69126.69746 71420.14211 0.0000047
5.73000 63289.86264 66417.63202 0.0000048
5.74000 61086.73917 63840.13308 0.0000049
5.75000 59953.02268 63094.45549 0.0000049
5.76000 61011.53691 63961.53315 0.0000049
5.77000 63543.76990 66667.10751 0.0000049
5.78000 68644.62638 71736.01899 0.0000048
5.79000 76696.24130 79633.39266 0.0000046
5.80000 87659.56976 90166.34712 0.0000044
5.81000 98667.22749 101477.47464 0.0000042
5.82000 104968.97282 108941.07090 0.0000041
5.83000 104371.68574 107512.44990 0.0000042
5.84000 96018.46709 98115.74345 0.0000043
5.85000 85299.94864 86298.80674 0.0000045
5.86000 74197.20279 75949.15056 0.0000048
5.87000 66893.25770 68320.36587 0.0000050
5.88000 61436.53851 63294.11217 0.0000052
5.89000 58729.29266 60228.34522 0.0000053
5.90000 56752.69515 58428.66563 0.0000053
5.91000 56124.87919 57361.34144 0.0000054
5.92000 55431.41766 56734.71245 0.0000054
5.93000 55127.74336 56376.66365 0.0000054
5.94000 55012.58449 56215.46690 0.0000055
5.95000 55174.63795 56222.57082 0.0000055
5.96000 55157.40205 56400.58204 0.0000055
5.97000 55399.72910 56786.67539 0.0000055
5.98000 55845.07666 57446.53945 0.0000055
5.99000 57003.95308 58557.58921 0.0000055
6.00000 58566.98336 60449.17096 0.0000055
6.01000 61201.33434 63662.61693 0.0000054
6.02000 66571.98378 68909.57148 0.0000053
6.03000 74153.50017 76839.11541 0.0000051
6.04000 85959.13732 87548.27155 0.0000048
6.05000 97065.77732 99673.88425 0.0000046
6.06000 106072.58017 109040.29839 0.0000044
6.07000 106352.04299 109865.75529 0.0000044
6.08000 99654.32203 101556.63425 0.0000046
6.09000 88165.91816 89578.79257 0.0000048
6.10000 77083.05417 78574.86736 0.0000051
6.11000 68248.06793 70271.03378 0.0000054
6.12000 63131.41481 64734.50457 0.0000056
6.13000 59614.11935 61372.62595 0.0000057
6.14000 57958.08406 59474.76966 0.0000058
6.15000 57118.50910 58485.66328 0.0000058
6.16000 56975.02392 58080.70052 0.0000058
6.17000 57328.78853 58141.14187 0.0000058
6.18000 57916.46395 58723.17784 0.0000058
6.19000 59910.62211 60069.97051 0.0000058
6.20000 62786.29244 62560.08401 0.0000057
6.21000 68529.75892 66709.68942 0.0000056
6.22000 76038.99769 72903.84779 0.0000053
6.23000 86814.88728 80982.93292 0.0000051
6.24000 96357.51639 89441.19654 0.0000048
6.25000 102008.72313 94626.74432 0.0000047
6.26000 100640.72913 92962.79465 0.0000048
6.27000 93012.02466 85680.41677 0.0000050
6.28000 82624.46365 76991.96920 0.0000053
6.29000 73260.84622 69584.30814 0.0000055
6.30000 65657.00248 64230.25290 0.0000058
6.31000 61433.05903 60771.93540 0.0000060
6.32000 58736.36690 58728.79261 0.0000061
6.33000 57215.77617 57618.44499 0.0000061
6.34000 56725.77679 57102.81364 0.0000062
6.35000 56211.28034 57016.47140 0.0000062
6.36000 56742.10015 57350.60824 0.0000062
6.37000 57105.96156 58239.86631 0.0000062
6.38000 58961.33413 59957.58840 0.0000062
6.39000 61290.46878 62863.72638 0.0000061
6.40000 66031.91684 67261.16461 0.0000059
6.41000 71540.84617 73115.58355 0.0000058
6.42000 77610.38086 79529.36301 0.0000056
6.43000 81192.53648 84064.62705 0.0000055
6.44000 81407.14596 83816.88482 0.0000055
6.45000 77201.20822 79045.85687 0.0000056
6.46000 72069.08361 72803.74359 0.0000058
6.47000 66673.77290 67383.95197 0.0000060
6.48000 62838.41454 63553.72403 0.0000062
6.49000 60864.86328 61358.99706 0.0000063
6.50000 60218.50862 60622.59372 0.0000063
6.51000 61285.60322 61225.94455 0.0000063
6.52000 63955.10437 63223.67561 0.0000062
6.53000 69158.09435 66772.57909 0.0000060
6.54000 75850.11457 72001.72209 0.0000058
6.55000 84966.43894 78519.92065 0.0000055
6.56000 92049.92711 84873.20609 0.0000053
6.57000 97430.31894 88748.02554 0.0000052
6.58000 98695.94072 89585.78339 0.0000052
6.59000 99011.50955 89375.95967 0.0000052
6.60000 97174.75808 89253.95432 0.0000052
6.61000 94350.68836 87692.82744 0.0000053
6.62000 88444.98862 82938.99737 0.0000055
6.63000 81189.58320 76126.17853 0.0000057
6.64000 73214.13857 69554.11616 0.0000060
6.65000 67030.40534 64368.64535 0.0000063
6.66000 62361.46611 60718.34992 0.0000065
6.67000 59425.98092 58341.39371 0.0000066
6.68000 57766.99357 56870.48037 0.0000067
6.69000 56820.22544 55978.93774 0.0000068
6.70000 56267.86017 55441.05150 0.0000068
6.71000 55644.24943 55125.13065 0.0000068
6.72000 55744.85213 54961.80924 0.0000068
6.73000 55487.43848 54919.62293 0.0000069
6.74000 55876.90421 54985.28941 0.0000069
6.75000 55505.49422 55156.62031 0.0000069
6.76000 56035.39456 55438.93962 0.0000069
6.77000 56167.64844 55843.96372 0.0000069
6.78000 56536.33366 56389.86267 0.0000069
6.79000 56682.55158 57109.38214 0.0000069
6.80000 57407.31203 58060.05909 0.0000069
6.81000 58004.02767 59343.70346 0.0000069
6.82000 59385.56603 61143.88277 0.0000068
6.83000 61163.22038 63812.62395 0.0000067
6.84000 64711.89208 67987.72649 0.0000066
6.85000 70599.40372 74731.90072 0.0000064
6.86000 80504.12928 85496.07838 0.0000060
6.87000 97232.86421 101771.38885 0.0000055
6.88000 120764.66683 124267.86049 0.0000048
6.89000 148822.38607 151339.77841 0.0000043
6.90000 171038.66798 176194.87922 0.0000039
6.91000 180650.11793 186367.02500 0.0000038
6.92000 171459.36042 175063.66502 0.0000039
6.93000 149481.27070 150968.54980 0.0000043
6.94000 123619.02911 125957.36647 0.0000048
6.95000 101950.13122 105296.78594 0.0000054
6.96000 85279.81575 89694.09027 0.0000059
6.97000 74627.54170 78617.56051 0.0000063
6.98000 67580.05989 71220.57864 0.0000066
6.99000 63337.17602 66465.71322 0.0000068
7.00000 60705.22885 63464.71095 0.0000070
7.01000 59261.54054 61622.63979 0.0000071
7.02000 58181.24504 60601.75761 0.0000071
7.03000 58148.02266 60263.59543 0.0000071
7.04000 58705.19727 60652.60408 0.0000071
7.05000 59909.23211 62011.70556 0.0000071
7.06000 62755.28998 64786.81964 0.0000069
7.07000 67054.89428 69557.82456 0.0000068
7.08000 74876.35771 76808.20165 0.0000064
7.09000 84414.85806 86480.72457 0.0000061
7.10000 94603.95115 97108.31773 0.0000057
7.11000 100282.00034 104649.36365 0.0000055
7.12000 100433.02215 104149.92255 0.0000055
7.13000 93953.90092 95833.85102 0.0000058
7.14000 84332.73201 84782.28756 0.0000061
7.15000 74478.04746 74854.04924 0.0000065
7.16000 67209.00126 67390.06216 0.0000068
7.17000 61859.61916 62409.58512 0.0000071
7.18000 59127.41159 59447.62963 0.0000073
7.19000 57798.58329 57968.59987 0.0000073
7.20000 57831.53127 57545.15833 0.0000074
7.21000 58942.44932 57857.07153 0.0000073
7.22000 59820.07674 58552.11404 0.0000073
7.23000 60826.78131 59039.09790 0.0000072
7.24000 60355.58953 58632.10087 0.0000073
7.25000 59536.32447 57294.51503 0.0000073
7.26000 57445.85504 55636.38766 0.0000074
7.27000 55904.64761 54146.59593 0.0000075
7.28000 54199.51439 52995.58622 0.0000077
7.29000 53562.58603 52182.29028 0.0000077
7.30000 52776.50761 51639.53590 0.0000078
7.31000 52419.13154 51288.32319 0.0000078
7.32000 51985.85594 51064.86387 0.0000078
7.33000 51986.07059 50928.63900 0.0000078
7.34000 51930.43331 50859.81135 0.0000079
7.35000 51959.45424 50859.27681 0.0000079
7.36000 51907.38460 50927.84222 0.0000079
7.37000 52243.73631 51094.66569 0.0000079
7.38000 52637.55917 51406.64242 0.0000079
7.39000 53623.82625 51889.17953 0.0000078
7.40000 54744.85325 52581.62435 0.0000077
7.41000 56043.58866 53464.33719 0.0000077
7.42000 57509.12621 54396.67256 0.0000076
