Repository: SpongeFrogy/MOF_ML

## Structure will be:

1. `\deconstructor_new` contains scripts for deconstruct `*.cif` files with `mofiq` library and database from MP...
2. `\preproces_new` contains scripts for preprocessing deconstructed data and give all to NN
3. `\neural_network_new` contains main NN scripts of `class: model`
4. `\postprocessing_new` contains all to get parameters of new compound.

File: COD metal-organic_CIFs (5642 items)/1100722.cif
#------------------------------------------------------------------------------
#$Date: 2016-02-14 06:40:26 +0200 (Sun, 14 Feb 2016) $
#$Revision: 176432 $
#$URL: svn://www.crystallography.net/cod/cif/1/10/07/1100722.cif $
#------------------------------------------------------------------------------
#
# This file is available in the Crystallography Open Database (COD),
# http://www.crystallography.net/
#
# All data on this site have been placed in the public domain by the
# contributors.
#
data_1100722
loop_
_publ_author_name
'Andrea C. Sudik'
'Adrien P. C\^ot\'e'
'Omar M. Yaghi'
_publ_contact_author_address
; 

department of chemistry 

university of michigan 

930 n. university ave. 

ann arbor, mi 48109-1055 

united states of america 

;
_publ_contact_author_email       oyaghi@umich.edu
_publ_contact_author_name        'professor omar m. yaghi'
_publ_section_title
;

Metal-Organic Frameworks Based on Trigonal Prismatic Building Blocks and

the New "acs" Topology

;
_journal_name_full               'Inorganic Chemistry'
_journal_page_first              2998
_journal_page_last               3000
_journal_paper_doi               10.1021/ic050064g
_journal_volume                  44
_journal_year                    2005
_chemical_formula_moiety         '(C33 H15 Fe3 N3 O16), (Cl4 Fe), O'
_chemical_formula_sum            'C33 H15 Cl4 Fe4 N3 O17'
_chemical_formula_weight         1090.61
_chemical_name_systematic
; 

 ? 

;
_space_group_IT_number           190
_symmetry_cell_setting           hexagonal
_symmetry_space_group_name_Hall  'P -6c -2c'
_symmetry_space_group_name_H-M   'P -6 2 c'
_atom_sites_solution_hydrogens   geom
_atom_sites_solution_primary     direct
_atom_sites_solution_secondary   difmap
_audit_creation_method           SHELXL-97
_cell_angle_alpha                90.00
_cell_angle_beta                 90.00
_cell_angle_gamma                120.00
_cell_formula_units_Z            2
_cell_length_a                   12.531(3)
_cell_length_b                   12.531(3)
_cell_length_c                   18.476(11)
_cell_measurement_reflns_used    715
_cell_measurement_temperature    153(2)
_cell_measurement_theta_max      25.14
_cell_measurement_theta_min      1.88
_cell_volume                     2512.5(17)
_computing_cell_refinement       'Bruker SMART'
_computing_data_collection       'Bruker SMART'
_computing_data_reduction        'Bruker SAINT'
_computing_molecular_graphics    'Bruker SHELXTL'
_computing_publication_material  'Bruker SHELXTL'
_computing_structure_refinement  'SHELXL-97 (Sheldrick, 1997)'
_computing_structure_solution    'SHELXS-97 (Sheldrick, 1990)'
_diffrn_ambient_temperature      153(2)
_diffrn_measured_fraction_theta_full 0.997
_diffrn_measured_fraction_theta_max 0.997
_diffrn_measurement_device_type  'CCD area detector'
_diffrn_measurement_method       'phi and omega scans'
_diffrn_radiation_monochromator  graphite
_diffrn_radiation_source         'fine-focus sealed tube'
_diffrn_radiation_type           MoK\a
_diffrn_radiation_wavelength     0.71073
_diffrn_reflns_av_R_equivalents  0.1441
_diffrn_reflns_av_sigmaI/netI    0.1009
_diffrn_reflns_limit_h_max       14
_diffrn_reflns_limit_h_min       -13
_diffrn_reflns_limit_k_max       6
_diffrn_reflns_limit_k_min       -14
_diffrn_reflns_limit_l_max       21
_diffrn_reflns_limit_l_min       -22
_diffrn_reflns_number            11323
_diffrn_reflns_theta_full        25.15
_diffrn_reflns_theta_max         25.15
_diffrn_reflns_theta_min         1.88
_exptl_absorpt_coefficient_mu    1.407
_exptl_absorpt_correction_T_max  0.9498
_exptl_absorpt_correction_T_min  0.9433
_exptl_absorpt_correction_type   multi-scan
_exptl_absorpt_process_details   'Blessing, Acta Cryst. (1995) A51 33-58'
_exptl_crystal_colour            orange
_exptl_crystal_density_diffrn    1.442
_exptl_crystal_density_method    'not measured'
_exptl_crystal_description       octahedral
_exptl_crystal_F_000             1084
_exptl_crystal_size_max          0.042
_exptl_crystal_size_mid          0.041
_exptl_crystal_size_min          0.037
_refine_diff_density_max         0.718
_refine_diff_density_min         -0.711
_refine_diff_density_rms         0.159
_refine_ls_abs_structure_details 'Flack H D (1983), Acta Cryst. A39, 876-881'
_refine_ls_abs_structure_Flack   -0.01(10)
_refine_ls_extinction_coef       0.015(3)
_refine_ls_extinction_expression Fc^*^=kFc[1+0.001xFc^2^\l^3^/sin(2\q)]^-1/4^
_refine_ls_extinction_method     SHELXL
_refine_ls_goodness_of_fit_ref   1.260
_refine_ls_hydrogen_treatment    constr
_refine_ls_matrix_type           full
_refine_ls_number_parameters     116
_refine_ls_number_reflns         1543
_refine_ls_number_restraints     1
_refine_ls_restrained_S_all      1.260
_refine_ls_R_factor_all          0.1241
_refine_ls_R_factor_gt           0.1044
_refine_ls_shift/su_max          0.002
_refine_ls_shift/su_mean         0.000
_refine_ls_structure_factor_coef Fsqd
_refine_ls_weighting_details
'calc w=1/[\s^2^(Fo^2^)+(0.1172P)^2^+5.2365P] where P=(Fo^2^+2Fc^2^)/3'
_refine_ls_weighting_scheme      calc
_refine_ls_wR_factor_gt          0.2454
_refine_ls_wR_factor_ref         0.2550
_reflns_number_gt                1292
_reflns_number_total             1543
_reflns_threshold_expression     >2sigma(I)
_cod_data_source_file            ic050064gsi20050115_040515_2.cif
_cod_data_source_block           MOF-235
_cod_original_cell_volume        2512.6(17)
_cod_original_sg_symbol_Hall     P-6c-2c
_cod_database_code               1100722
loop_
_symmetry_equiv_pos_as_xyz
'x, y, z'
'-y, x-y, z'
'-x+y, -x, z'
'x, y, -z+1/2'
'-y, x-y, -z+1/2'
'-x+y, -x, -z+1/2'
'y, x, -z'
'x-y, -y, -z'
'-x, -x+y, -z'
'y, x, z+1/2'
'x-y, -y, z+1/2'
'-x, -x+y, z+1/2'
loop_
_atom_site_label
_atom_site_type_symbol
_atom_site_fract_x
_atom_site_fract_y
_atom_site_fract_z
_atom_site_U_iso_or_equiv
_atom_site_adp_type
_atom_site_occupancy
_atom_site_symmetry_multiplicity
_atom_site_calc_flag
_atom_site_refinement_flags
_atom_site_disorder_assembly
_atom_site_disorder_group
Fe1 Fe 0.7270(2) 1.2195(2) 0.7500 0.0233(6) Uani 1 2 d S . .
O1 O 0.6667 1.3333 0.7500 0.018(4) Uani 1 6 d S . .
O2 O 0.8499(8) 1.3019(7) 0.6692(4) 0.034(2) Uani 1 1 d . . .
O3 O 0.7800(11) 1.0882(12) 0.7500 0.047(3) Uani 1 2 d S . .
O4 O 0.6106(8) 1.1159(8) 0.6719(5) 0.042(2) Uani 1 1 d . . .
C1 C 0.716(3) 0.982(3) 0.7500 0.21(3) Uani 1 2 d S . .
H1 H 0.6321 0.9569 0.7500 0.255 Uiso 1 2 calc SR . .
N1 N 0.738(2) 0.893(2) 0.7500 0.119(10) Uani 1 2 d SD . .
C3 C 0.5160(11) 1.1110(13) 0.6423(8) 0.046(3) Uani 1 1 d . . .
C4 C 0.5680(13) 1.0240(18) 0.5353(7) 0.064(5) Uani 1 1 d . . .
H4 H 0.6384 1.0371 0.5598 0.03(3) Uiso 1 1 calc R . .
C5 C 0.4835(12) 1.0521(13) 0.5685(7) 0.047(4) Uani 1 1 d . . .
C6 C 0.3754(11) 1.0259(11) 0.5325(6) 0.041(3) Uani 1 1 d . . .
H6 H 0.3204 1.0452 0.5545 0.050 Uiso 1 1 calc R . .
C7 C 0.805(6) 0.896(5) 0.692(3) 0.16(3) Uani 0.50 1 d P . .
C8 C 0.643(5) 0.767(3) 0.7500 0.30(4) Uani 1 2 d SD . .
O1W O 0.3333 0.6667 0.594(6) 0.22(4) Uani 0.50 3 d SP . .
Fe2 Fe 0.0000 1.0000 0.5000 0.099(3) Uani 1 6 d S . .
Cl1 Cl -0.1618(12) 1.0000 0.5000 0.051(4) Uani 0.333 2 d SP . .
Cl2 Cl -0.1453(17) 0.9805(19) 0.574(2) 0.31(2) Uani 0.50 1 d P . .
loop_
_atom_site_aniso_label
_atom_site_aniso_U_11
_atom_site_aniso_U_22
_atom_site_aniso_U_33
_atom_site_aniso_U_23
_atom_site_aniso_U_13
_atom_site_aniso_U_12
Fe1 0.0169(11) 0.0207(12) 0.0349(10) 0.000 0.000 0.0114(10)
O1 0.001(5) 0.001(5) 0.053(11) 0.000 0.000 0.000(2)
O2 0.040(5) 0.030(5) 0.041(5) 0.012(4) 0.018(4) 0.024(4)
O3 0.041(8) 0.033(8) 0.069(9) 0.000 0.000 0.019(6)
O4 0.041(6) 0.037(5) 0.054(5) -0.017(4) -0.010(4) 0.024(4)
C1 0.042(16) 0.032(17) 0.56(10) 0.000 0.000 0.018(14)
N1 0.11(2) 0.053(14) 0.23(3) 0.000 0.000 0.069(15)
C3 0.037(8) 0.032(8) 0.072(9) -0.017(7) -0.018(6) 0.018(7)
C4 0.051(9) 0.116(14) 0.038(7) -0.038(9) -0.021(7) 0.052(10)
C5 0.037(9) 0.042(8) 0.052(7) -0.011(6) 0.000(6) 0.014(7)
C6 0.022(6) 0.054(8) 0.047(6) 0.000(6) -0.003(6) 0.019(6)
C7 0.31(8) 0.17(5) 0.15(4) 0.06(4) 0.13(5) 0.21(7)
C8 0.21(6) 0.06(3) 0.63(14) 0.000 0.000 0.07(4)
O1W 0.13(4) 0.13(4) 0.39(12) 0.000 0.000 0.065(18)
Fe2 0.097(4) 0.097(4) 0.105(5) 0.000 0.000 0.0483(19)
Cl1 0.020(5) 0.050(9) 0.095(12) -0.004(9) -0.002(5) 0.025(4)
Cl2 0.105(12) 0.118(16) 0.65(5) -0.14(3) 0.12(2) 0.004(11)
loop_
_atom_type_symbol
_atom_type_description
_atom_type_scat_dispersion_real
_atom_type_scat_dispersion_imag
_atom_type_scat_source
C C 0.0033 0.0016 'International Tables Vol C Tables 4.2.6.8 and 6.1.1.4'
H H 0.0000 0.0000 'International Tables Vol C Tables 4.2.6.8 and 6.1.1.4'
N N 0.0061 0.0033 'International Tables Vol C Tables 4.2.6.8 and 6.1.1.4'
O O 0.0106 0.0060 'International Tables Vol C Tables 4.2.6.8 and 6.1.1.4'
Fe Fe 0.3463 0.8444 'International Tables Vol C Tables 4.2.6.8 and 6.1.1.4'
Cl Cl 0.1484 0.1585 'International Tables Vol C Tables 4.2.6.8 and 6.1.1.4'
loop_
_geom_angle_atom_site_label_1
_geom_angle_atom_site_label_2
_geom_angle_atom_site_label_3
_geom_angle
_geom_angle_site_symmetry_1
_geom_angle_site_symmetry_3
_geom_angle_publ_flag
O1 Fe1 O4 93.0(2) . 4_556 ?
O1 Fe1 O4 93.0(2) . . ?
O4 Fe1 O4 92.3(6) 4_556 . ?
O1 Fe1 O2 95.9(2) . 4_556 ?
O4 Fe1 O2 85.5(4) 4_556 4_556 ?
O4 Fe1 O2 170.9(3) . 4_556 ?
O1 Fe1 O2 95.9(2) . . ?
O4 Fe1 O2 170.9(3) 4_556 . ?
O4 Fe1 O2 85.4(4) . . ?
O2 Fe1 O2 95.4(5) 4_556 . ?
O1 Fe1 O3 176.3(4) . . ?
O4 Fe1 O3 84.5(3) 4_556 . ?
O4 Fe1 O3 84.5(3) . . ?
O2 Fe1 O3 86.6(3) 4_556 . ?
O2 Fe1 O3 86.6(3) . . ?
Fe1 O1 Fe1 120.000(2) 3_575 . ?
Fe1 O1 Fe1 120.0 3_575 2_775 ?
Fe1 O1 Fe1 120.001(1) . 2_775 ?
C3 O2 Fe1 129.4(8) 2_775 . ?
C1 O3 Fe1 126.8(17) . . ?
C3 O4 Fe1 134.2(8) . . ?
O3 C1 N1 132(3) . . ?
O3 C1 H1 114.0 . . ?
N1 C1 H1 114.0 . . ?
C1 N1 C7 113(2) . . ?
C1 N1 C7 113(2) . 4_556 ?
C7 N1 C7 105(6) . 4_556 ?
C1 N1 C8 123(3) . . ?
C7 N1 C8 101(3) . . ?
C7 N1 C8 101(3) 4_556 . ?
O2 C3 O4 125.4(12) 3_575 . ?
O2 C3 C5 119.3(12) 3_575 . ?
O4 C3 C5 115.3(12) . . ?
C4 C4 C5 118.9(8) 8_676 . ?
C4 C4 H4 120.6 8_676 . ?
C5 C4 H4 120.6 . . ?
C6 C5 C4 119.8(12) . . ?
C6 C5 C3 122.7(12) . . ?
C4 C5 C3 117.5(12) . . ?
C6 C6 C5 121.2(8) 8_676 . ?
C6 C6 H6 119.4 8_676 . ?
C5 C6 H6 119.4 . . ?
Cl1 Fe2 Cl1 119.998(1) 3_575 1_455 ?
Cl1 Fe2 Cl1 120.001(6) 3_575 2_665 ?
Cl1 Fe2 Cl1 120.001(10) 1_455 2_665 ?
Cl2 Cl1 Cl2 153(2) 8_676 . ?
Cl2 Cl1 Fe2 76.6(11) 8_676 1_655 ?
Cl2 Cl1 Fe2 76.6(11) . 1_655 ?
loop_
_geom_bond_atom_site_label_1
_geom_bond_atom_site_label_2
_geom_bond_distance
_geom_bond_site_symmetry_2
_geom_bond_publ_flag
Fe1 O1 1.920(2) . ?
Fe1 O4 2.001(9) 4_556 ?
Fe1 O4 2.001(9) . ?
Fe1 O2 2.019(8) 4_556 ?
Fe1 O2 2.019(8) . ?
Fe1 O3 2.059(13) . ?
O1 Fe1 1.920(2) 3_575 ?
O1 Fe1 1.920(2) 2_775 ?
O2 C3 1.235(16) 2_775 ?
O3 C1 1.16(3) . ?
O4 C3 1.278(15) . ?
C1 N1 1.27(3) . ?
C1 H1 0.9300 . ?
N1 C7 1.36(4) . ?
N1 C7 1.36(4) 4_556 ?
N1 C8 1.43(2) . ?
C3 O2 1.235(16) 3_575 ?
C3 C5 1.507(18) . ?
C4 C4 1.41(3) 8_676 ?
C4 C5 1.412(19) . ?
C4 H4 0.9300 . ?
C5 C6 1.393(17) . ?
C6 C6 1.33(2) 8_676 ?
C6 H6 0.9300 . ?
Fe2 Cl1 2.028(16) . ?
Fe2 Cl1 2.028(16) . ?
Fe2 Cl1 2.028(16) . ?
Fe2 Cl2 2.19(2) . ?
Fe2 Cl2 2.19(2) . ?
Fe2 Cl2 2.19(2) . ?
Fe2 Cl2 2.19(2) . ?
Fe2 Cl2 2.19(2) . ?
Fe2 Cl2 2.19(2) . ?
Cl1 Fe2 2.028(16) . ?
Cl2 Fe2 2.19(2) . ?
loop_
_geom_torsion_atom_site_label_1
_geom_torsion_atom_site_label_2
_geom_torsion_atom_site_label_3
_geom_torsion_atom_site_label_4
_geom_torsion
_geom_torsion_site_symmetry_1
_geom_torsion_site_symmetry_2
_geom_torsion_site_symmetry_3
_geom_torsion_site_symmetry_4
_geom_torsion_publ_flag
O4 Fe1 O1 Fe1 -46.3(3) 4_556 . . 3_575 ?
O4 Fe1 O1 Fe1 46.3(3) . . . 3_575 ?
O2 Fe1 O1 Fe1 -132.0(3) 4_556 . . 3_575 ?
O2 Fe1 O1 Fe1 132.0(3) . . . 3_575 ?
O4 Fe1 O1 Fe1 133.7(3) 4_556 . . 2_775 ?
O4 Fe1 O1 Fe1 -133.7(3) . . . 2_775 ?
O2 Fe1 O1 Fe1 48.0(3) 4_556 . . 2_775 ?
O2 Fe1 O1 Fe1 -48.0(3) . . . 2_775 ?
O1 Fe1 O2 C3 13.9(12) . . . 2_775 ?
O4 Fe1 O2 C3 106.4(12) . . . 2_775 ?
O2 Fe1 O2 C3 -82.7(12) 4_556 . . 2_775 ?
O3 Fe1 O2 C3 -168.9(12) . . . 2_775 ?
O4 Fe1 O3 C1 46.5(3) 4_556 . . . ?
O4 Fe1 O3 C1 -46.5(3) . . . . ?
O2 Fe1 O3 C1 132.2(3) 4_556 . . . ?
O2 Fe1 O3 C1 -132.2(3) . . . . ?
O1 Fe1 O4 C3 -11.8(13) . . . . ?
O4 Fe1 O4 C3 81.2(13) 4_556 . . . ?
O2 Fe1 O4 C3 -107.5(13) . . . . ?
O3 Fe1 O4 C3 165.5(13) . . . . ?
Fe1 O3 C1 N1 180.0 . . . . ?
O3 C1 N1 C7 -59(4) . . . . ?
O3 C1 N1 C7 59(4) . . . 4_556 ?
O3 C1 N1 C8 180.0 . . . . ?
Fe1 O4 C3 O2 -21(2) . . . 3_575 ?
Fe1 O4 C3 C5 158.7(9) . . . . ?
C4 C4 C5 C6 3(3) 8_676 . . . ?
C4 C4 C5 C3 -176(2) 8_676 . . . ?
O2 C3 C5 C6 -8(2) 3_575 . . . ?
O4 C3 C5 C6 172.1(13) . . . . ?
O2 C3 C5 C4 171.5(15) 3_575 . . . ?
O4 C3 C5 C4 -8(2) . . . . ?
C4 C5 C6 C6 0(3) . . . 8_676 ?
C3 C5 C6 C6 179.9(15) . . . 8_676 ?
Cl2 Cl1 Cl2 Fe2 0.00(2) 8_676 . . 1_655 ?

File: COD metal-organic_CIFs (5642 items)/1505056.cif
#------------------------------------------------------------------------------
#$Date: 2016-02-18 17:37:37 +0200 (Thu, 18 Feb 2016) $
#$Revision: 176729 $
#$URL: svn://www.crystallography.net/cod/cif/1/50/50/1505056.cif $
#------------------------------------------------------------------------------
#
# This file is available in the Crystallography Open Database (COD),
# http://www.crystallography.net/
#
# All data on this site have been placed in the public domain by the
# contributors.
#
data_1505056
loop_
_publ_author_name
'Ueda, T.'
'Kurokawa, K.'
'Eguchi, T.'
'Kachi-Terajima, C.'
'Takamizawa, S.'
_publ_section_title
;
 Local Structure and Xenon Adsorption Behavior of Metal-Organic Framework
 System [M2(O2CPh)4(pyz)]n (M = Rh and Cu) As Studied with Use of
 Single-Crystal X-ray Diffraction, Adsorption Isotherm, and Xenon-129 NMR
;
_journal_issue                   3
_journal_name_full               'Journal of Physical Chemistry C'
_journal_page_first              1524
_journal_paper_doi               10.1021/jp065321x
_journal_volume                  111
_journal_year                    2007
_chemical_formula_sum            'C32 H24 Ar1.04 Cu2 N2 O8'
_chemical_formula_weight         733.16
_chemical_name_systematic
; 
 ? 
;
_space_group_IT_number           15
_symmetry_cell_setting           monoclinic
_symmetry_space_group_name_Hall  '-C 2yc'
_symmetry_space_group_name_H-M   'C 1 2/c 1'
_atom_sites_solution_hydrogens   geom
_atom_sites_solution_primary     direct
_atom_sites_solution_secondary   difmap
_audit_creation_method           SHELXL-97
_cell_angle_alpha                90.00
_cell_angle_beta                 98.001(5)
_cell_angle_gamma                90.00
_cell_formula_units_Z            4
_cell_length_a                   18.396(4)
_cell_length_b                   9.702(2)
_cell_length_c                   19.188(4)
_cell_measurement_temperature    298
_cell_volume                     3391.3(12)
_computing_structure_refinement  'SHELXL-97 (Sheldrick, 1997)'
_computing_structure_solution    'SHELXS-97 (Sheldrick, 1990)'
_diffrn_ambient_temperature      298
_diffrn_measured_fraction_theta_full 0.995
_diffrn_measured_fraction_theta_max 0.995
_diffrn_measurement_device_type  8.366
_diffrn_radiation_monochromator  graphite
_diffrn_radiation_source         'fine-focus sealed tube'
_diffrn_radiation_type           MoK\a
_diffrn_radiation_wavelength     0.71073
_diffrn_reflns_av_R_equivalents  0.0848
_diffrn_reflns_av_sigmaI/netI    0.1018
_diffrn_reflns_limit_h_max       24
_diffrn_reflns_limit_h_min       -21
_diffrn_reflns_limit_k_max       12
_diffrn_reflns_limit_k_min       -12
_diffrn_reflns_limit_l_max       23
_diffrn_reflns_limit_l_min       -25
_diffrn_reflns_number            12261
_diffrn_reflns_theta_full        28.36
_diffrn_reflns_theta_max         28.36
_diffrn_reflns_theta_min         2.14
_exptl_absorpt_coefficient_mu    1.407
_exptl_absorpt_correction_T_max  0.8958
_exptl_absorpt_correction_T_min  0.4857
_exptl_absorpt_correction_type   empirical
_exptl_absorpt_process_details
;
SADABS; sheldrick, 1996
;
_exptl_crystal_colour            blue
_exptl_crystal_density_diffrn    1.436
_exptl_crystal_density_method    'not measured'
_exptl_crystal_description       plate
_exptl_crystal_F_000             1483
_exptl_crystal_size_max          0.60
_exptl_crystal_size_mid          0.17
_exptl_crystal_size_min          0.08
_refine_diff_density_max         0.478
_refine_diff_density_min         -0.468
_refine_diff_density_rms         0.105
_refine_ls_extinction_method     none
_refine_ls_goodness_of_fit_ref   0.954
_refine_ls_hydrogen_treatment    constr
_refine_ls_matrix_type           full
_refine_ls_number_parameters     211
_refine_ls_number_reflns         4215
_refine_ls_number_restraints     276
_refine_ls_restrained_S_all      1.026
_refine_ls_R_factor_all          0.1652
_refine_ls_R_factor_gt           0.0685
_refine_ls_shift/su_max          0.000
_refine_ls_shift/su_mean         0.000
_refine_ls_structure_factor_coef Fsqd
_refine_ls_weighting_details
'calc w=1/[\s^2^(Fo^2^)+(0.0876P)^2^+0.0000P] where P=(Fo^2^+2Fc^2^)/3'
_refine_ls_weighting_scheme      calc
_refine_ls_wR_factor_gt          0.1512
_refine_ls_wR_factor_ref         0.1924
_reflns_number_gt                1883
_reflns_number_total             4215
_reflns_threshold_expression     >2sigma(I)
_cod_data_source_file            jp065321xsi20060817_042244.cif
_cod_data_source_block           41120n1_1b_Ar
_cod_depositor_comments
;
The following automatic conversions were performed:

'_symmetry_cell_setting' value 'Monoclinic' changed to 'monoclinic'
according to /home/saulius/struct/CIF-dictionaries/cif_core.dic
dictionary named 'cif_core.dic' version 2.4.1 from 2010-06-29.

Automatic conversion script
Id: cif_fix_values 1715 2011-07-08 13:25:40Z adriana 
;
_cod_original_cell_volume        3391.4(13)
_cod_original_sg_symbol_H-M      C2/c
_cod_database_code               1505056
loop_
_symmetry_equiv_pos_as_xyz
'x, y, z'
'-x, y, -z+1/2'
'x+1/2, y+1/2, z'
'-x+1/2, y+1/2, -z+1/2'
'-x, -y, -z'
'x, -y, z-1/2'
'-x+1/2, -y+1/2, -z'
'x+1/2, -y+1/2, z-1/2'
loop_
_atom_site_label
_atom_site_type_symbol
_atom_site_fract_x
_atom_site_fract_y
_atom_site_fract_z
_atom_site_U_iso_or_equiv
_atom_site_adp_type
_atom_site_occupancy
_atom_site_symmetry_multiplicity
_atom_site_calc_flag
_atom_site_refinement_flags
Ar1S Ar 0.5745(5) 0.6907(9) 0.5169(4) 0.210(6) Uani 0.510(11) 1 d PU
C1 C 0.6266(4) 0.7713(6) 0.7114(3) 0.0524(12) Uani 1 1 d U
C2 C 0.6999(4) 0.7710(6) 0.6896(4) 0.0566(13) Uani 1 1 d U
C3 C 0.7420(4) 0.8888(7) 0.6929(4) 0.0675(16) Uani 1 1 d U
H3 H 0.7249 0.9690 0.7116 0.081 Uiso 1 1 calc R
C4 C 0.8086(4) 0.8893(8) 0.6689(4) 0.0809(18) Uani 1 1 d U
H4 H 0.8356 0.9706 0.6706 0.097 Uiso 1 1 calc R
C5 C 0.8357(5) 0.7747(9) 0.6431(5) 0.0932(19) Uani 1 1 d U
H5 H 0.8800 0.7783 0.6250 0.112 Uiso 1 1 calc R
C6 C 0.7982(5) 0.6508(9) 0.6433(5) 0.0936(19) Uani 1 1 d U
H6 H 0.8183 0.5696 0.6287 0.112 Uiso 1 1 calc R
C7 C 0.7291(4) 0.6511(8) 0.6660(4) 0.0769(17) Uani 1 1 d U
H7 H 0.7025 0.5696 0.6652 0.092 Uiso 1 1 calc R
C8 C 0.4387(4) 0.7794(7) 0.6226(4) 0.0571(13) Uani 1 1 d U
C9 C 0.3990(4) 0.7830(7) 0.5502(4) 0.0672(15) Uani 1 1 d U
C10 C 0.3948(4) 0.9021(8) 0.5113(4) 0.0783(18) Uani 1 1 d U
H10 H 0.4178 0.9815 0.5306 0.094 Uiso 1 1 calc R
C11 C 0.3572(5) 0.9057(9) 0.4442(5) 0.093(2) Uani 1 1 d U
H11 H 0.3563 0.9867 0.4182 0.112 Uiso 1 1 calc R
C12 C 0.3213(5) 0.7927(9) 0.4154(5) 0.099(2) Uani 1 1 d U
H12 H 0.2949 0.7969 0.3704 0.118 Uiso 1 1 calc R
C13 C 0.3242(5) 0.6772(10) 0.4517(5) 0.099(2) Uani 1 1 d U
H13 H 0.3001 0.5996 0.4315 0.119 Uiso 1 1 calc R
C14 C 0.3629(4) 0.6679(9) 0.5201(5) 0.0864(18) Uani 1 1 d U
H14 H 0.3642 0.5853 0.5449 0.104 Uiso 1 1 calc R
C15 C 0.5315(3) 0.3448(5) 0.7030(3) 0.0457(12) Uani 1 1 d U
H15 H 0.5541 0.3914 0.6696 0.055 Uiso 1 1 calc R
C16 C 0.5310(3) 0.2031(5) 0.7033(3) 0.0479(13) Uani 1 1 d U
H16 H 0.5531 0.1559 0.6696 0.057 Uiso 1 1 calc R
Cu1 Cu 0.5000 0.64159(8) 0.7500 0.0474(4) Uani 1 2 d SU
Cu2 Cu 0.5000 0.90843(8) 0.7500 0.0481(4) Uani 1 2 d SU
N1 N 0.5000 0.4166(6) 0.7500 0.0432(15) Uani 1 2 d SU
N2 N 0.5000 0.1321(6) 0.7500 0.0422(15) Uani 1 2 d SU
O1 O 0.5935(2) 0.6576(4) 0.7135(2) 0.0565(11) Uani 1 1 d U
O2 O 0.5998(2) 0.8857(4) 0.7271(2) 0.0562(11) Uani 1 1 d U
O3 O 0.4469(2) 0.6651(4) 0.6539(2) 0.0593(11) Uani 1 1 d U
O4 O 0.4609(2) 0.8919(4) 0.6502(2) 0.0604(12) Uani 1 1 d U
loop_
_atom_site_aniso_label
_atom_site_aniso_U_11
_atom_site_aniso_U_22
_atom_site_aniso_U_33
_atom_site_aniso_U_23
_atom_site_aniso_U_13
_atom_site_aniso_U_12
Ar1S 0.213(7) 0.226(7) 0.200(7) 0.003(4) 0.056(4) 0.043(4)
C1 0.060(2) 0.035(2) 0.064(3) 0.002(2) 0.013(2) -0.003(2)
C2 0.057(3) 0.047(2) 0.066(3) 0.001(2) 0.011(2) -0.001(2)
C3 0.065(3) 0.060(3) 0.078(3) 0.004(2) 0.010(3) -0.004(2)
C4 0.072(3) 0.078(3) 0.092(3) 0.007(3) 0.009(3) -0.010(3)
C5 0.080(3) 0.099(3) 0.103(3) 0.000(3) 0.017(3) -0.004(3)
C6 0.085(3) 0.094(3) 0.104(3) -0.010(3) 0.020(3) 0.002(3)
C7 0.074(3) 0.073(3) 0.087(3) -0.007(3) 0.021(3) -0.003(3)
C8 0.065(3) 0.045(2) 0.062(3) 0.000(2) 0.010(2) -0.004(2)
C9 0.071(3) 0.063(2) 0.069(3) -0.005(2) 0.012(2) -0.004(2)
C10 0.080(3) 0.078(3) 0.076(3) 0.000(3) 0.007(3) 0.001(3)
C11 0.097(3) 0.095(3) 0.087(3) 0.005(3) 0.007(3) 0.002(3)
C12 0.100(3) 0.102(3) 0.091(3) -0.002(3) 0.004(3) -0.001(3)
C13 0.102(3) 0.097(3) 0.095(3) -0.011(3) 0.004(3) -0.010(3)
C14 0.092(3) 0.082(3) 0.084(3) -0.007(3) 0.007(3) -0.009(3)
C15 0.054(3) 0.029(2) 0.057(3) 0.002(2) 0.018(2) -0.001(2)
C16 0.056(3) 0.031(2) 0.060(3) -0.003(2) 0.019(2) 0.001(2)
Cu1 0.0602(8) 0.0155(5) 0.0685(8) 0.000 0.0157(6) 0.000
Cu2 0.0658(8) 0.0149(5) 0.0636(8) 0.000 0.0091(6) 0.000
N1 0.049(3) 0.027(3) 0.054(3) 0.000 0.008(3) 0.000
N2 0.050(3) 0.023(2) 0.055(3) 0.000 0.012(3) 0.000
O1 0.064(2) 0.034(2) 0.075(3) -0.0008(18) 0.023(2) -0.0032(18)
O2 0.064(2) 0.0327(18) 0.074(3) -0.0030(17) 0.018(2) -0.0024(18)
O3 0.070(3) 0.041(2) 0.066(3) -0.0014(18) 0.006(2) -0.0054(19)
O4 0.078(3) 0.039(2) 0.062(3) 0.0018(18) 0.003(2) -0.0026(19)
loop_
_atom_type_symbol
_atom_type_description
_atom_type_scat_dispersion_real
_atom_type_scat_dispersion_imag
_atom_type_scat_source
C C 0.0033 0.0016 'International Tables Vol C Tables 4.2.6.8 and 6.1.1.4'
H H 0.0000 0.0000 'International Tables Vol C Tables 4.2.6.8 and 6.1.1.4'
N N 0.0061 0.0033 'International Tables Vol C Tables 4.2.6.8 and 6.1.1.4'
O O 0.0106 0.0060 'International Tables Vol C Tables 4.2.6.8 and 6.1.1.4'
Cu Cu 0.3201 1.2651 'International Tables Vol C Tables 4.2.6.8 and 6.1.1.4'
Ar Ar 0.1743 0.2003 'International Tables Vol C Tables 4.2.6.8 and 6.1.1.4'
loop_
_geom_angle_atom_site_label_1
_geom_angle_atom_site_label_2
_geom_angle_atom_site_label_3
_geom_angle
_geom_angle_site_symmetry_1
_geom_angle_site_symmetry_3
O1 C1 O2 123.4(6) . .
O1 C1 C2 118.3(6) . .
O2 C1 C2 118.3(5) . .
C3 C2 C7 118.1(7) . .
C3 C2 C1 121.2(6) . .
C7 C2 C1 120.7(6) . .
C4 C3 C2 120.8(7) . .
C5 C4 C3 121.2(8) . .
C4 C5 C6 120.5(9) . .
C5 C6 C7 118.2(8) . .
C2 C7 C6 121.0(7) . .
O4 C8 O3 123.6(6) . .
O4 C8 C9 117.7(6) . .
O3 C8 C9 118.6(6) . .
C10 C9 C14 117.8(7) . .
C10 C9 C8 120.9(7) . .
C14 C9 C8 121.3(7) . .
C9 C10 C11 120.9(8) . .
C12 C11 C10 120.9(9) . .
C13 C12 C11 119.4(9) . .
C12 C13 C14 121.8(9) . .
C9 C14 C13 119.2(8) . .
N1 C15 C16 121.1(6) . .
N2 C16 C15 121.8(6) . .
O1 Cu1 O1 170.9(2) 2_656 .
O1 Cu1 O3 88.85(18) 2_656 .
O1 Cu1 O3 90.10(18) . .
O1 Cu1 O3 90.10(18) 2_656 2_656
O1 Cu1 O3 88.85(18) . 2_656
O3 Cu1 O3 166.8(2) . 2_656
O1 Cu1 N1 94.57(11) 2_656 .
O1 Cu1 N1 94.57(11) . .
O3 Cu1 N1 96.62(12) . .
O3 Cu1 N1 96.62(12) 2_656 .
O1 Cu1 Cu2 85.43(11) 2_656 .
O1 Cu1 Cu2 85.43(11) . .
O3 Cu1 Cu2 83.38(12) . .
O3 Cu1 Cu2 83.38(12) 2_656 .
N1 Cu1 Cu2 180.000(1) . .
O4 Cu2 O4 170.6(2) . 2_656
O4 Cu2 O2 90.00(19) . .
O4 Cu2 O2 88.94(19) 2_656 .
O4 Cu2 O2 88.94(19) . 2_656
O4 Cu2 O2 90.00(19) 2_656 2_656
O2 Cu2 O2 167.1(2) . 2_656
O4 Cu2 N2 94.71(12) . 1_565
O4 Cu2 N2 94.71(12) 2_656 1_565
O2 Cu2 N2 96.47(11) . 1_565
O2 Cu2 N2 96.47(11) 2_656 1_565
O4 Cu2 Cu1 85.29(12) . .
O4 Cu2 Cu1 85.29(12) 2_656 .
O2 Cu2 Cu1 83.53(11) . .
O2 Cu2 Cu1 83.53(11) 2_656 .
N2 Cu2 Cu1 180.000(1) 1_565 .
C15 N1 C15 117.0(7) . 2_656
C15 N1 Cu1 121.5(3) . .
C15 N1 Cu1 121.5(3) 2_656 .
C16 N2 C16 117.2(7) . 2_656
C16 N2 Cu2 121.4(3) . 1_545
C16 N2 Cu2 121.4(3) 2_656 1_545
C1 O1 Cu1 122.3(4) . .
C1 O2 Cu2 124.1(4) . .
C8 O3 Cu1 123.8(4) . .
C8 O4 Cu2 122.5(4) . .
loop_
_geom_bond_atom_site_label_1
_geom_bond_atom_site_label_2
_geom_bond_distance
_geom_bond_site_symmetry_2
C1 O1 1.263(7) .
C1 O2 1.268(7) .
C1 C2 1.465(9) .
C2 C3 1.377(8) .
C2 C7 1.384(9) .
C3 C4 1.368(9) .
C4 C5 1.342(10) .
C5 C6 1.387(11) .
C6 C7 1.399(10) .
C8 O4 1.255(7) .
C8 O3 1.260(7) .
C8 C9 1.478(9) .
C9 C10 1.372(10) .
C9 C14 1.384(10) .
C10 C11 1.376(10) .
C11 C12 1.357(11) .
C12 C13 1.317(11) .
C13 C14 1.407(10) .
C15 N1 1.333(6) .
C15 C16 1.375(7) .
C16 N2 1.321(6) .
Cu1 O1 1.952(4) 2_656
Cu1 O1 1.952(4) .
Cu1 O3 1.976(4) .
Cu1 O3 1.976(4) 2_656
Cu1 N1 2.183(6) .
Cu1 Cu2 2.5888(12) .
Cu2 O4 1.956(4) .
Cu2 O4 1.956(4) 2_656
Cu2 O2 1.959(4) .
Cu2 O2 1.959(4) 2_656
Cu2 N2 2.170(6) 1_565
N1 C15 1.333(6) 2_656
N2 C16 1.321(6) 2_656
N2 Cu2 2.170(6) 1_545
loop_
_geom_torsion_atom_site_label_1
_geom_torsion_atom_site_label_2
_geom_torsion_atom_site_label_3
_geom_torsion_atom_site_label_4
_geom_torsion
_geom_torsion_site_symmetry_1
_geom_torsion_site_symmetry_4
O1 C1 C2 C3 -173.5(6) . .
O2 C1 C2 C3 6.6(10) . .
O1 C1 C2 C7 5.7(10) . .
O2 C1 C2 C7 -174.3(6) . .
C7 C2 C3 C4 4.4(11) . .
C1 C2 C3 C4 -176.5(6) . .
C2 C3 C4 C5 -1.6(12) . .
C3 C4 C5 C6 -3.1(14) . .
C4 C5 C6 C7 4.8(14) . .
C3 C2 C7 C6 -2.6(12) . .
C1 C2 C7 C6 178.2(7) . .
C5 C6 C7 C2 -1.8(13) . .
O4 C8 C9 C10 8.2(11) . .
O3 C8 C9 C10 -173.5(7) . .
O4 C8 C9 C14 -169.7(7) . .
O3 C8 C9 C14 8.5(11) . .
C14 C9 C10 C11 -1.3(12) . .
C8 C9 C10 C11 -179.3(7) . .
C9 C10 C11 C12 2.0(14) . .
C10 C11 C12 C13 -1.7(15) . .
C11 C12 C13 C14 0.8(15) . .
C10 C9 C14 C13 0.4(12) . .
C8 C9 C14 C13 178.4(7) . .
C12 C13 C14 C9 -0.1(14) . .
N1 C15 C16 N2 -0.4(9) . .
O1 Cu1 Cu2 O4 -97.46(19) 2_656 .
O1 Cu1 Cu2 O4 82.54(19) . .
O3 Cu1 Cu2 O4 -8.09(18) . .
O3 Cu1 Cu2 O4 171.91(18) 2_656 .
N1 Cu1 Cu2 O4 103(100) . .
O1 Cu1 Cu2 O4 82.54(19) 2_656 2_656
O1 Cu1 Cu2 O4 -97.46(19) . 2_656
O3 Cu1 Cu2 O4 171.91(18) . 2_656
O3 Cu1 Cu2 O4 -8.09(18) 2_656 2_656
N1 Cu1 Cu2 O4 -77(100) . 2_656
O1 Cu1 Cu2 O2 172.00(18) 2_656 .
O1 Cu1 Cu2 O2 -8.00(18) . .
O3 Cu1 Cu2 O2 -98.63(19) . .
O3 Cu1 Cu2 O2 81.37(19) 2_656 .
N1 Cu1 Cu2 O2 13(100) . .
O1 Cu1 Cu2 O2 -8.00(18) 2_656 2_656
O1 Cu1 Cu2 O2 172.00(18) . 2_656
O3 Cu1 Cu2 O2 81.37(19) . 2_656
O3 Cu1 Cu2 O2 -98.63(19) 2_656 2_656
N1 Cu1 Cu2 O2 -167(100) . 2_656
O1 Cu1 Cu2 N2 71(100) 2_656 1_565
O1 Cu1 Cu2 N2 -109(100) . 1_565
O3 Cu1 Cu2 N2 161(100) . 1_565
O3 Cu1 Cu2 N2 -19(100) 2_656 1_565
N1 Cu1 Cu2 N2 0(64) . 1_565
C16 C15 N1 C15 0.2(4) . 2_656
C16 C15 N1 Cu1 -179.8(4) . .
O1 Cu1 N1 C15 149.2(3) 2_656 .
O1 Cu1 N1 C15 -30.8(3) . .
O3 Cu1 N1 C15 59.8(3) . .
O3 Cu1 N1 C15 -120.2(3) 2_656 .
Cu2 Cu1 N1 C15 -52(100) . .
O1 Cu1 N1 C15 -30.8(3) 2_656 2_656
O1 Cu1 N1 C15 149.2(3) . 2_656
O3 Cu1 N1 C15 -120.2(3) . 2_656
O3 Cu1 N1 C15 59.8(3) 2_656 2_656
Cu2 Cu1 N1 C15 128(100) . 2_656
C15 C16 N2 C16 0.2(4) . 2_656
C15 C16 N2 Cu2 -179.8(4) . 1_545
O2 C1 O1 Cu1 -6.0(9) . .
C2 C1 O1 Cu1 174.1(4) . .
O1 Cu1 O1 C1 9.8(5) 2_656 .
O3 Cu1 O1 C1 93.2(5) . .
O3 Cu1 O1 C1 -73.6(5) 2_656 .
N1 Cu1 O1 C1 -170.2(5) . .
Cu2 Cu1 O1 C1 9.8(5) . .
O1 C1 O2 Cu2 -5.1(9) . .
C2 C1 O2 Cu2 174.9(4) . .
O4 Cu2 O2 C1 -75.8(5) . .
O4 Cu2 O2 C1 94.8(5) 2_656 .
O2 Cu2 O2 C1 9.4(5) 2_656 .
N2 Cu2 O2 C1 -170.6(5) 1_565 .
Cu1 Cu2 O2 C1 9.4(5) . .
O4 C8 O3 Cu1 -3.0(10) . .
C9 C8 O3 Cu1 178.9(4) . .
O1 Cu1 O3 C8 94.1(5) 2_656 .
O1 Cu1 O3 C8 -76.8(5) . .
O3 Cu1 O3 C8 8.6(5) 2_656 .
N1 Cu1 O3 C8 -171.4(5) . .
Cu2 Cu1 O3 C8 8.6(5) . .
O3 C8 O4 Cu2 -8.2(10) . .
C9 C8 O4 Cu2 169.9(4) . .
O4 Cu2 O4 C8 11.1(5) 2_656 .
O2 Cu2 O4 C8 94.6(5) . .
O2 Cu2 O4 C8 -72.5(5) 2_656 .
N2 Cu2 O4 C8 -168.9(5) 1_565 .
Cu1 Cu2 O4 C8 11.1(5) . .

File: COD metal-organic_CIFs (5642 items)/1508059.cif
#------------------------------------------------------------------------------
#$Date: 2016-02-18 17:37:37 +0200 (Thu, 18 Feb 2016) $
#$Revision: 176729 $
#$URL: svn://www.crystallography.net/cod/cif/1/50/80/1508059.cif $
#------------------------------------------------------------------------------
#
# This file is available in the Crystallography Open Database (COD),
# http://www.crystallography.net/
#
# All data on this site have been placed in the public domain by the
# contributors.
#
data_1508059
loop_
_publ_author_name
'Blake, Alexander J.'
'Champness, Neil R.'
'Easun, Timothy L.'
'Allan, David R.'
'Nowell, Harriott'
'George, Michael W.'
'Jia, Junhua'
'Sun, Xue-Zhong'
_publ_section_title
;
 Photoreactivity examined through incorporation in metal-organic
 frameworks.
;
_journal_issue                   8
_journal_name_full               'Nature chemistry'
_journal_page_first              688
_journal_page_last               694
_journal_paper_doi               10.1038/nchem.681
_journal_volume                  2
_journal_year                    2010
_chemical_formula_moiety         'Mn C12 H6 N2 O4 Re 3(C O) Cl 2(C3 H7 N O)'
_chemical_formula_sum            'C21 H20 Cl Mn N4 O9 Re'
_chemical_formula_weight         749.00
_chemical_name_systematic
; 
 ? 
;
_space_group_IT_number           52
_symmetry_cell_setting           orthorhombic
_symmetry_space_group_name_Hall  '-P 2a 2bc'
_symmetry_space_group_name_H-M   'P n n a'
_atom_sites_solution_hydrogens   geom
_atom_sites_solution_primary     direct
_atom_sites_solution_secondary   difmap
_audit_creation_method           SHELXL-97
_cell_angle_alpha                90.00
_cell_angle_beta                 90.00
_cell_angle_gamma                90.00
_cell_formula_units_Z            4
_cell_length_a                   9.489(2)
_cell_length_b                   26.246(6)
_cell_length_c                   9.898(2)
_cell_measurement_reflns_used    2979
_cell_measurement_temperature    150(2)
_cell_measurement_theta_max      26
_cell_measurement_theta_min      3
_cell_volume                     2465.1(9)
_computing_cell_refinement       'Bruker SMART'
_computing_data_collection       'Bruker SMART'
_computing_data_reduction        'Bruker SAINT'
_computing_molecular_graphics    'Bruker SHELXTL'
_computing_publication_material  'Bruker SHELXTL'
_computing_structure_refinement  'SHELXL97 (Sheldrick, 1997)'
_computing_structure_solution    'SHELXS97 (Sheldrick, 1990)'
_diffrn_ambient_temperature      150(2)
_diffrn_measured_fraction_theta_full 0.986
_diffrn_measured_fraction_theta_max 0.986
_diffrn_measurement_device_type  'Bruker SMART1000 CCD area detector'
_diffrn_measurement_method       omega
_diffrn_radiation_monochromator  graphite
_diffrn_radiation_source         'normal-focus sealed tube'
_diffrn_radiation_type           MoK\a
_diffrn_radiation_wavelength     0.71073
_diffrn_reflns_av_R_equivalents  0.071
_diffrn_reflns_av_sigmaI/netI    0.056
_diffrn_reflns_limit_h_max       12
_diffrn_reflns_limit_h_min       -12
_diffrn_reflns_limit_k_max       33
_diffrn_reflns_limit_k_min       -32
_diffrn_reflns_limit_l_max       10
_diffrn_reflns_limit_l_min       -12
_diffrn_reflns_number            3521
_diffrn_reflns_theta_full        27.47
_diffrn_reflns_theta_max         27.47
_diffrn_reflns_theta_min         2.20
_exptl_absorpt_coefficient_mu    5.586
_exptl_absorpt_correction_T_max  1.000
_exptl_absorpt_correction_T_min  0.541
_exptl_absorpt_correction_type   multi-scan
_exptl_absorpt_process_details   'SADABS V2.03'
_exptl_crystal_colour            YELLOW
_exptl_crystal_density_diffrn    2.018
_exptl_crystal_density_method    'not measured'
_exptl_crystal_description       PLATE
_exptl_crystal_F_000             1452
_exptl_crystal_size_max          0.208
_exptl_crystal_size_mid          0.090
_exptl_crystal_size_min          0.021
_refine_diff_density_max         5.15
_refine_diff_density_min         -4.05
_refine_diff_density_rms         0.32
_refine_ls_extinction_method     none
_refine_ls_goodness_of_fit_ref   1.17
_refine_ls_hydrogen_treatment    'rigid and riding model'
_refine_ls_matrix_type           full
_refine_ls_number_parameters     129
_refine_ls_number_reflns         2794
_refine_ls_number_restraints     15
_refine_ls_restrained_S_all      1.16
_refine_ls_R_factor_all          0.114
_refine_ls_R_factor_gt           0.0832
_refine_ls_shift/su_max          0.000
_refine_ls_shift/su_mean         0.000
_refine_ls_structure_factor_coef Fsqd
_refine_ls_weighting_details
'calc w=1/[\s^2^(Fo^2^)+(0.037P)^2^+131.85P] where P=(Fo^2^+2Fc^2^)/3'
_refine_ls_weighting_scheme      calc
_refine_ls_wR_factor_gt          0.183
_refine_ls_wR_factor_ref         0.194
_reflns_number_gt                1940
_reflns_number_total             3202
_reflns_threshold_expression     I>2sigma(I)
_cod_data_source_file            nchem.681-s2.cif
_cod_data_source_block           mnrepa
_cod_depositor_comments
;
The following automatic conversions were performed:

'_symmetry_cell_setting' value 'Orthorhombic' changed to
'orthorhombic' according to
/home/saulius/struct/CIF-dictionaries/cif_core.dic dictionary named
'cif_core.dic' version 2.4.1 from 2010-06-29.

Automatic conversion script
Id: cif_fix_values 1891 2012-01-12 08:04:46Z andrius 
;
_cod_original_cell_volume        2465(2)
_cod_database_code               1508059
loop_
_symmetry_equiv_pos_as_xyz
'x, y, z'
'-x+1/2, -y, z'
'x, -y+1/2, -z+1/2'
'-x+1/2, y+1/2, -z+1/2'
'-x, -y, -z'
'x-1/2, y, -z'
'-x, y-1/2, z-1/2'
'x-1/2, -y-1/2, z-1/2'
loop_
_atom_site_label
_atom_site_type_symbol
_atom_site_fract_x
_atom_site_fract_y
_atom_site_fract_z
_atom_site_U_iso_or_equiv
_atom_site_adp_type
_atom_site_occupancy
_atom_site_symmetry_multiplicity
_atom_site_calc_flag
_atom_site_refinement_flags
_atom_site_disorder_assembly
_atom_site_disorder_group
Re Re 0.73836(7) 0.2500 0.2500 0.0188(2) Uani 1 2 d SD . .
Mn Mn 0.7500 0.0000 0.0596(4) 0.0349(8) Uani 1 2 d S . .
N1 N 0.5586(11) 0.2031(4) 0.2013(11) 0.014(2) Uiso 1 1 d D B .
N1N N 1.015(2) 0.0680(8) 0.364(2) 0.073(6) Uiso 1 1 d D . .
C1 C 0.4285(13) 0.2236(4) 0.2243(11) 0.016(3) Uiso 1 1 d D . .
C1NC C 0.956(3) 0.0457(13) 0.256(4) 0.100(10) Uiso 1 1 d D . .
H1NA H 1.0179 0.0254 0.2022 0.120 Uiso 1 1 calc R A 1
C1C C 0.8840(12) 0.2956(6) 0.308(2) 0.038(4) Uani 1 1 d D B .
C1NA C 0.955(4) 0.1068(12) 0.443(3) 0.113(12) Uiso 1 1 d D . .
H1NI H 1.0302 0.1275 0.4827 0.170 Uiso 1 1 calc R B .
H1NJ H 0.8977 0.0917 0.5145 0.170 Uiso 1 1 calc R . .
H1NK H 0.8956 0.1284 0.3853 0.170 Uiso 1 1 calc R . .
C1NB C 1.157(4) 0.0638(17) 0.403(4) 0.155(17) Uiso 1 1 d D . .
H1NL H 1.2134 0.0534 0.3252 0.232 Uiso 1 1 calc R B .
H1NM H 1.1652 0.0381 0.4747 0.232 Uiso 1 1 calc R . .
H1NN H 1.1901 0.0967 0.4368 0.232 Uiso 1 1 calc R . .
C2 C 0.3078(13) 0.1972(4) 0.1963(15) 0.023(3) Uani 1 1 d D B .
H2A H 0.2180 0.2127 0.2076 0.027 Uiso 1 1 calc R . .
C2C C 0.751(4) 0.2793(10) 0.0728(15) 0.024(6) Uiso 0.50 1 d PD B 2
C3 C 0.3188(13) 0.1478(4) 0.1513(15) 0.021(3) Uani 1 1 d D . .
H3A H 0.2358 0.1291 0.1307 0.025 Uiso 1 1 calc R B .
C4 C 0.4483(10) 0.1251(5) 0.1358(14) 0.018(3) Uani 1 1 d D B .
C5 C 0.5665(12) 0.1538(4) 0.1581(13) 0.015(3) Uiso 1 1 d D . .
H5A H 0.6565 0.1390 0.1431 0.018 Uiso 1 1 calc R B .
C6 C 0.4687(17) 0.0699(6) 0.0899(18) 0.032(4) Uani 1 1 d . . .
O1 O 0.584(2) 0.0614(9) 0.036(4) 0.026(8) Uiso 0.54(7) 1 d P B 1
O1' O 0.592(3) 0.0513(11) 0.094(4) 0.026(9) Uiso 0.46(7) 1 d P B 2
O1N O 0.849(3) 0.0479(9) 0.221(2) 0.104(7) Uiso 1 1 d . B 1
O1C O 0.9719(10) 0.3232(4) 0.3404(13) 0.040(3) Uani 1 1 d D . .
O2 O 0.3573(13) 0.0445(5) 0.0892(12) 0.037(3) Uiso 1 1 d . . .
O2C O 0.758(4) 0.3003(11) -0.0289(16) 0.062(9) Uiso 0.50 1 d PD B 2
Cl Cl 0.6987(10) 0.2095(3) 0.4781(9) 0.036(2) Uani 0.50 1 d P B 1
loop_
_atom_site_aniso_label
_atom_site_aniso_U_11
_atom_site_aniso_U_22
_atom_site_aniso_U_33
_atom_site_aniso_U_23
_atom_site_aniso_U_13
_atom_site_aniso_U_12
Re 0.0090(3) 0.0211(4) 0.0263(4) -0.0103(4) 0.000 0.000
Mn 0.0260(17) 0.0347(18) 0.044(2) 0.000 0.000 -0.0105(16)
C1C 0.009(7) 0.049(11) 0.056(11) -0.026(9) 0.006(7) 0.005(7)
C2 0.022(7) 0.020(7) 0.026(7) -0.003(6) 0.009(6) 0.007(6)
C3 0.024(7) 0.011(6) 0.028(8) -0.004(6) 0.000(6) -0.003(5)
C4 0.022(7) 0.010(6) 0.023(7) -0.007(6) -0.001(6) -0.002(5)
C6 0.031(9) 0.026(9) 0.040(10) -0.019(7) 0.005(7) -0.008(7)
O1C 0.035(7) 0.027(6) 0.058(8) -0.035(6) 0.009(6) -0.008(5)
Cl 0.061(6) 0.021(4) 0.028(4) -0.002(3) -0.007(4) 0.000(4)
loop_
_atom_type_symbol
_atom_type_description
_atom_type_scat_dispersion_real
_atom_type_scat_dispersion_imag
_atom_type_scat_source
C C 0.0033 0.0016 'International Tables Vol C Tables 4.2.6.8 and 6.1.1.4'
H H 0.0000 0.0000 'International Tables Vol C Tables 4.2.6.8 and 6.1.1.4'
N N 0.0061 0.0033 'International Tables Vol C Tables 4.2.6.8 and 6.1.1.4'
O O 0.0106 0.0060 'International Tables Vol C Tables 4.2.6.8 and 6.1.1.4'
Cl Cl 0.1484 0.1585 'International Tables Vol C Tables 4.2.6.8 and 6.1.1.4'
Mn Mn 0.3368 0.7283 'International Tables Vol C Tables 4.2.6.8 and 6.1.1.4'
Re Re -1.0185 7.2310 'International Tables Vol C Tables 4.2.6.8 and 6.1.1.4'
loop_
_geom_angle_atom_site_label_1
_geom_angle_atom_site_label_2
_geom_angle_atom_site_label_3
_geom_angle
_geom_angle_site_symmetry_1
_geom_angle_site_symmetry_3
C1C Re C1C 87.7(9) . 3
C1C Re C2C 88.9(12) . .
C1C Re C2C 86.1(12) 3 .
C2C Re C2C 173(2) 3 .
C1C Re N1 173.3(5) . .
C1C Re N1 98.5(5) 3 .
C2C Re N1 91.3(10) 3 .
C2C Re N1 94.2(10) . .
C1C Re N1 173.3(5) 3 3
N1 Re N1 75.5(5) . 3
C1C Re Cl 95.8(7) . .
C1C Re Cl 96.5(7) 3 .
C2C Re Cl 12.1(10) 3 .
C2C Re Cl 174.7(11) . .
N1 Re Cl 80.9(4) . .
N1 Re Cl 85.5(4) 3 .
C1C Re Cl 96.5(7) . 3
C1C Re Cl 95.8(7) 3 3
C2C Re Cl 174.7(11) 3 3
N1 Re Cl 85.5(4) . 3
N1 Re Cl 80.9(4) 3 3
Cl Re Cl 162.8(4) . 3
O1' Mn O1' 161(2) 2_655 .
O1' Mn O2 95.9(11) 2_655 5_655
O1' Mn O2 97.2(9) . 5_655
O1' Mn O2 97.2(9) 2_655 6_655
O1' Mn O2 95.9(11) . 6_655
O2 Mn O2 92.9(7) 5_655 6_655
O1' Mn O1N 86.9(13) 2_655 .
O1' Mn O1N 79.5(10) . .
O2 Mn O1N 176.2(7) 5_655 .
O2 Mn O1N 89.2(7) 6_655 .
O1' Mn O1N 79.5(10) 2_655 2_655
O1' Mn O1N 86.9(13) . 2_655
O2 Mn O1N 89.2(7) 5_655 2_655
O2 Mn O1N 176.2(7) 6_655 2_655
O1N Mn O1N 88.8(12) . 2_655
O2 Mn O1 82.6(9) 5_655 2_655
O2 Mn O1 89.2(7) 6_655 2_655
O1N Mn O1 100.6(10) . 2_655
O1N Mn O1 87.9(9) 2_655 2_655
O1' Mn O1 174.8(16) 2_655 .
O1' Mn O1 15.9(8) . .
O2 Mn O1 89.2(7) 5_655 .
O2 Mn O1 82.6(9) 6_655 .
O1N Mn O1 87.9(9) . .
O1N Mn O1 100.6(10) 2_655 .
O1 Mn O1 168.1(18) 2_655 .
C1 N1 C5 118.4(11) . .
C1 N1 Re 116.9(7) . .
C5 N1 Re 124.6(7) . .
C1NC N1N C1NA 126.4(16) . .
C1NC N1N C1NB 125.4(16) . .
C1NA N1N C1NB 107(3) . .
N1 C1 C2 121.6(10) . .
N1 C1 C1 115.3(6) . 3
C2 C1 C1 123.1(7) . 3
O1N C1NC N1N 128(3) . .
O1C C1C Re 178.7(19) . .
C1 C2 C3 118.6(11) . .
O2C C2C Re 175(3) . .
C4 C3 C2 120.9(11) . .
C5 C4 C3 118.4(11) . .
C5 C4 C6 117.7(11) . .
C3 C4 C6 123.9(10) . .
N1 C5 C4 121.8(11) . .
O1 C6 O2 130.5(17) . .
O2 C6 O1' 125.2(19) . .
O1 C6 C4 114.2(16) . .
O2 C6 C4 113.5(13) . .
O1' C6 C4 118.1(16) . .
C6 O1 Mn 134(2) . .
C6 O1' Mn 158(2) . .
C1NC O1N Mn 126(3) . .
C6 O2 Mn 134.3(11) . 5_655
loop_
_geom_bond_atom_site_label_1
_geom_bond_atom_site_label_2
_geom_bond_distance
_geom_bond_site_symmetry_2
Re C1C 1.916(7) .
Re C2C 1.919(8) .
Re N1 2.158(11) .
Re N1 2.158(11) 3
Re Cl 2.524(9) .
Re Cl 2.524(9) 3
Mn O1' 2.04(3) .
Mn O2 2.138(12) 5_655
Mn O1N 2.24(2) .
Mn O1 2.26(3) .
N1 C1 1.366(12) .
N1 C5 1.366(12) .
N1N C1NC 1.35(4) .
N1N C1NA 1.40(3) .
N1N C1NB 1.40(3) .
C1 C2 1.367(10) .
C1 C1 1.48(2) 3
C1NC O1N 1.08(3) .
C1C O1C 1.151(8) .
C2 C3 1.376(9) .
C2C O2C 1.149(8) .
C3 C4 1.374(9) .
C4 C5 1.369(9) .
C4 C6 1.530(19) .
C6 O1 1.24(3) .
C6 O2 1.249(19) .
C6 O1' 1.27(3) .

File: COD metal-organic_CIFs (5642 items)/1508061.cif
#------------------------------------------------------------------------------
#$Date: 2016-02-18 17:37:37 +0200 (Thu, 18 Feb 2016) $
#$Revision: 176729 $
#$URL: svn://www.crystallography.net/cod/cif/1/50/80/1508061.cif $
#------------------------------------------------------------------------------
#
# This file is available in the Crystallography Open Database (COD),
# http://www.crystallography.net/
#
# All data on this site have been placed in the public domain by the
# contributors.
#
data_1508061
loop_
_publ_author_name
'Blake, Alexander J.'
'Champness, Neil R.'
'Easun, Timothy L.'
'Allan, David R.'
'Nowell, Harriott'
'George, Michael W.'
'Jia, Junhua'
'Sun, Xue-Zhong'
_publ_section_title
;
 Photoreactivity examined through incorporation in metal-organic
 frameworks.
;
_journal_issue                   8
_journal_name_full               'Nature chemistry'
_journal_page_first              688
_journal_page_last               694
_journal_paper_doi               10.1038/nchem.681
_journal_volume                  2
_journal_year                    2010
_chemical_formula_moiety         'C21 H20 Cl Mn2 N4 O8'
_chemical_formula_sum            'C21 H20 Cl Mn2 N4 O8'
_chemical_formula_weight         601.74
_chemical_name_systematic
; 
 ? 
;
_space_group_IT_number           52
_symmetry_cell_setting           orthorhombic
_symmetry_space_group_name_Hall  '-P 2a 2bc'
_symmetry_space_group_name_H-M   'P n n a'
_atom_sites_solution_hydrogens   geom
_atom_sites_solution_primary     direct
_atom_sites_solution_secondary   difmap
_audit_creation_method           'enCIFer editing of SHELXL97 CIF output'
_cell_angle_alpha                90.00
_cell_angle_beta                 90.00
_cell_angle_gamma                90.00
_cell_formula_units_Z            4
_cell_length_a                   9.0620(18)
_cell_length_b                   25.600(5)
_cell_length_c                   9.6180(19)
_cell_measurement_temperature    150(2)
_cell_volume                     2231.3(8)
_computing_cell_refinement       'CrystalClear (Rigaku Inc., 2008)'
_computing_data_collection       'CrystalClear (Rigaku Inc., 2008)'
_computing_data_reduction        'CrystalClear (Rigaku Inc., 2008)'
_computing_molecular_graphics    'Bruker SHELXTL'
_computing_publication_material
'enCIFer (Allen et al, 2004; PLATON (Spek, 2009)'
_computing_structure_refinement  'SHELXL97 (Sheldrick, 2008)'
_computing_structure_solution    'SHELXS97 (Sheldrick, 2008)'
_diffrn_ambient_temperature      150(2)
_diffrn_measured_fraction_theta_full 0.955
_diffrn_measured_fraction_theta_max 0.955
_diffrn_measurement_device_type
'Rigaku Saturn 724+ CCD detector on Crystal Logic 4-circle kappa goniometer'
_diffrn_measurement_method       omega
_diffrn_radiation_monochromator  'double-bounce Si(111)'
_diffrn_radiation_source         'Diamond Light Source Beamline I19'
_diffrn_radiation_type           synchrotron
_diffrn_radiation_wavelength     0.7200
_diffrn_reflns_av_R_equivalents  0.125
_diffrn_reflns_av_sigmaI/netI    0.095
_diffrn_reflns_limit_h_max       8
_diffrn_reflns_limit_h_min       -8
_diffrn_reflns_limit_k_max       23
_diffrn_reflns_limit_k_min       -24
_diffrn_reflns_limit_l_max       9
_diffrn_reflns_limit_l_min       -7
_diffrn_reflns_number            4196
_diffrn_reflns_theta_full        19.99
_diffrn_reflns_theta_max         19.99
_diffrn_reflns_theta_min         2.26
_diffrn_standards_number         0
_exptl_absorpt_coefficient_mu    1.311
_exptl_absorpt_correction_T_max  1.000
_exptl_absorpt_correction_T_min  0.549
_exptl_absorpt_correction_type   multi-scan
_exptl_absorpt_process_details   'CrystalClear (Rigaku Inc., 2008)'
_exptl_crystal_colour            Orange
_exptl_crystal_density_diffrn    1.791
_exptl_crystal_density_method    'not measured'
_exptl_crystal_description       Plate
_exptl_crystal_F_000             1220
_exptl_crystal_size_max          0.035
_exptl_crystal_size_mid          0.028
_exptl_crystal_size_min          0.005
_refine_diff_density_max         1.34
_refine_diff_density_min         -0.79
_refine_diff_density_rms         0.25
_refine_ls_extinction_method     none
_refine_ls_goodness_of_fit_ref   1.96
_refine_ls_hydrogen_treatment    constr
_refine_ls_matrix_type           full
_refine_ls_number_parameters     100
_refine_ls_number_reflns         997
_refine_ls_number_restraints     54
_refine_ls_restrained_S_all      1.92
_refine_ls_R_factor_all          0.227
_refine_ls_R_factor_gt           0.209
_refine_ls_shift/su_max          0.007
_refine_ls_shift/su_mean         0.001
_refine_ls_structure_factor_coef Fsqd
_refine_ls_weighting_details
'calc w=1/[\s^2^(Fo^2^)+(0.2000P)^2^] where P=(Fo^2^+2Fc^2^)/3'
_refine_ls_weighting_scheme      calc
_refine_ls_wR_factor_gt          0.485
_refine_ls_wR_factor_ref         0.505
_reflns_number_gt                873
_reflns_number_total             997
_reflns_threshold_expression     >2sigma(I)
_cod_data_source_file            nchem.681-s4.cif
_cod_data_source_block           mnjjcc
_cod_depositor_comments
;
The following automatic conversions were performed:

'_exptl_absorpt_correction_type' value 'Multi-scan' changed to
'multi-scan' according to
/home/saulius/struct/CIF-dictionaries/cif_core.dic dictionary named
'cif_core.dic' version 2.4.1 from 2010-06-29.

Automatic conversion script
Id: cif_fix_values 1891 2012-01-12 08:04:46Z andrius 
;
_cod_database_code               1508061
loop_
_symmetry_equiv_pos_as_xyz
'x, y, z'
'-x+1/2, -y, z'
'-x+1/2, y+1/2, -z+1/2'
'x, -y+1/2, -z+1/2'
'-x, -y, -z'
'x-1/2, y, -z'
'x-1/2, -y-1/2, z-1/2'
'-x, y-1/2, z-1/2'
loop_
_atom_site_label
_atom_site_type_symbol
_atom_site_fract_x
_atom_site_fract_y
_atom_site_fract_z
_atom_site_U_iso_or_equiv
_atom_site_adp_type
_atom_site_occupancy
_atom_site_symmetry_multiplicity
_atom_site_calc_flag
_atom_site_refinement_flags
_atom_site_disorder_assembly
_atom_site_disorder_group
Mn1 Mn 0.7731(7) 0.7500 0.2500 0.045(2) Uani 1 2 d SDU . .
Mn2 Mn 0.7500 0.5000 0.4440(6) 0.057(2) Uani 1 2 d SU . .
Cl1 Cl 0.7949(12) 0.7890(4) 0.4760(12) 0.060 Uiso 0.717(14) 1 d PDU A 1
C1C C 0.652(5) 0.7875(15) 0.209(5) 0.060 Uiso 0.717(14) 1 d PDU A 1
O1C O 0.524(3) 0.8256(10) 0.168(3) 0.060 Uiso 0.717(14) 1 d PDU A 1
Cl1' Cl 0.586(3) 0.8092(10) 0.170(3) 0.060 Uiso 0.283(14) 1 d PDU A 2
O2C O 0.727(8) 0.801(2) 0.537(4) 0.060 Uiso 0.283(14) 1 d PDU A 2
C2C C 0.746(11) 0.773(4) 0.392(6) 0.060 Uiso 0.283(14) 1 d PDU A 2
N1 N 0.940(2) 0.7042(7) 0.296(2) 0.036(5) Uiso 1 1 d U A .
C1 C 1.064(3) 0.7238(9) 0.275(2) 0.034(6) Uiso 1 1 d U . .
C2 C 1.195(3) 0.6982(9) 0.301(3) 0.035(6) Uiso 1 1 d U A .
H2A H 1.2883 0.7146 0.2891 0.042 Uiso 1 1 calc R . .
C3 C 1.181(3) 0.6476(9) 0.346(3) 0.038(6) Uiso 1 1 d U . .
H3A H 1.2676 0.6279 0.3656 0.046 Uiso 1 1 calc R A .
C4 C 1.048(2) 0.6254(8) 0.362(2) 0.028(6) Uiso 1 1 d U A .
C5 C 0.927(3) 0.6546(10) 0.338(3) 0.047(7) Uiso 1 1 d U . .
H5A H 0.8314 0.6398 0.3496 0.056 Uiso 1 1 calc R A .
C6 C 1.030(3) 0.5701(11) 0.410(3) 0.058(8) Uiso 1 1 d U . .
O2 O 1.150(2) 0.5431(8) 0.408(2) 0.074(6) Uiso 1 1 d U . .
O1 O 0.905(3) 0.5577(11) 0.442(3) 0.119(9) Uiso 1 1 d U A .
O1N O 0.830(4) 0.4434(15) 0.274(4) 0.079(13) Uiso 0.64(5) 1 d PU B 1
C1NB C 0.952(5) 0.3839(18) 0.065(5) 0.082(18) Uiso 0.64(5) 1 d PDU B 1
C1NA C 1.178(4) 0.4351(19) 0.108(5) 0.073(17) Uiso 0.64(5) 1 d PDU B 1
O1N' O 0.875(7) 0.480(3) 0.257(6) 0.073(18) Uiso 0.36(5) 1 d PU B 2
C1ND C 0.918(6) 0.409(4) 0.020(7) 0.13(4) Uiso 0.36(5) 1 d PDU B 2
C1NE C 1.147(9) 0.458(4) 0.067(8) 0.16(4) Uiso 0.36(5) 1 d PDU B 2
N1N N 1.018(3) 0.4311(10) 0.124(3) 0.097(9) Uiso 1 1 d DU . .
C1NC C 0.952(4) 0.4525(18) 0.251(5) 0.119(14) Uiso 1 1 d DU B .
loop_
_atom_site_aniso_label
_atom_site_aniso_U_11
_atom_site_aniso_U_22
_atom_site_aniso_U_33
_atom_site_aniso_U_23
_atom_site_aniso_U_13
_atom_site_aniso_U_12
Mn1 0.070(5) 0.036(4) 0.028(4) 0.016(3) 0.000 0.000
Mn2 0.077(5) 0.060(5) 0.034(4) 0.000 0.000 0.018(3)
loop_
_atom_type_symbol
_atom_type_description
_atom_type_scat_dispersion_real
_atom_type_scat_dispersion_imag
_atom_type_scat_source
C C 0.0033 0.0016 'International Tables Vol C Tables 4.2.6.8 and 6.1.1.4'
H H 0.0000 0.0000 'International Tables Vol C Tables 4.2.6.8 and 6.1.1.4'
N N 0.0061 0.0033 'International Tables Vol C Tables 4.2.6.8 and 6.1.1.4'
O O 0.0106 0.0060 'International Tables Vol C Tables 4.2.6.8 and 6.1.1.4'
Mn Mn 0.3368 0.7283 'International Tables Vol C Tables 4.2.6.8 and 6.1.1.4'
Cl Cl 0.1484 0.1585 'International Tables Vol C Tables 4.2.6.8 and 6.1.1.4'
loop_
_geom_angle_atom_site_label_1
_geom_angle_atom_site_label_2
_geom_angle_atom_site_label_3
_geom_angle
_geom_angle_site_symmetry_1
_geom_angle_site_symmetry_3
C1C Mn1 C1C 87(3) 4_565 .
C1C Mn1 C2C 84(4) 4_565 .
C1C Mn1 C2C 82(4) . .
C1C Mn1 C2C 82(4) 4_565 4_565
C1C Mn1 C2C 84(4) . 4_565
C2C Mn1 C2C 161(8) . 4_565
C1C Mn1 N1 176.2(18) 4_565 4_565
C1C Mn1 N1 97.1(17) . 4_565
C2C Mn1 N1 95(4) . 4_565
C2C Mn1 N1 99(4) 4_565 4_565
C1C Mn1 N1 97.1(17) 4_565 .
C1C Mn1 N1 176.2(18) . .
C2C Mn1 N1 99(4) . .
C2C Mn1 N1 95(4) 4_565 .
N1 Mn1 N1 79.2(12) 4_565 .
C1C Mn1 Cl1' 3.7(19) 4_565 4_565
C1C Mn1 Cl1' 88.2(16) . 4_565
C2C Mn1 Cl1' 81(4) . 4_565
C2C Mn1 Cl1' 86(4) 4_565 4_565
N1 Mn1 Cl1' 173.2(10) 4_565 4_565
N1 Mn1 Cl1' 95.5(9) . 4_565
C1C Mn1 Cl1' 88.2(16) 4_565 .
C1C Mn1 Cl1' 3.7(19) . .
C2C Mn1 Cl1' 86(4) . .
C2C Mn1 Cl1' 81(4) 4_565 .
N1 Mn1 Cl1' 95.5(9) 4_565 .
N1 Mn1 Cl1' 173.2(10) . .
Cl1' Mn1 Cl1' 90.0(15) 4_565 .
C1C Mn1 Cl1 95.2(17) 4_565 .
C1C Mn1 Cl1 91.7(17) . .
C2C Mn1 Cl1 14(4) . .
C2C Mn1 Cl1 175(4) 4_565 .
N1 Mn1 Cl1 83.8(7) 4_565 .
N1 Mn1 Cl1 88.9(6) . .
Cl1' Mn1 Cl1 91.9(8) 4_565 .
Cl1' Mn1 Cl1 94.8(8) . .
C1C Mn1 Cl1 91.7(17) 4_565 4_565
C1C Mn1 Cl1 95.2(17) . 4_565
C2C Mn1 Cl1 175(4) . 4_565
C2C Mn1 Cl1 14(4) 4_565 4_565
N1 Mn1 Cl1 88.9(6) 4_565 4_565
N1 Mn1 Cl1 83.8(7) . 4_565
Cl1' Mn1 Cl1 94.8(8) 4_565 4_565
Cl1' Mn1 Cl1 91.9(8) . 4_565
Cl1 Mn1 Cl1 170.6(6) . 4_565
O2 Mn2 O2 90.1(12) 6_556 5_766
O2 Mn2 O1 95.4(10) 6_556 2_665
O2 Mn2 O1 85.3(10) 5_766 2_665
O2 Mn2 O1 85.3(10) 6_556 .
O2 Mn2 O1 95.4(10) 5_766 .
O1 Mn2 O1 179.1(16) 2_665 .
O2 Mn2 O1N' 102.6(18) 6_556 2_665
O2 Mn2 O1N' 161(2) 5_766 2_665
O1 Mn2 O1N' 79.0(19) 2_665 2_665
O1 Mn2 O1N' 100(2) . 2_665
O2 Mn2 O1N' 161(2) 6_556 .
O2 Mn2 O1N' 102.6(18) 5_766 .
O1 Mn2 O1N' 100(2) 2_665 .
O1 Mn2 O1N' 79.0(19) . .
O1N' Mn2 O1N' 69(3) 2_665 .
O2 Mn2 O1N 171.0(12) 6_556 .
O2 Mn2 O1N 90.9(11) 5_766 .
O1 Mn2 O1N 75.8(14) 2_665 .
O1 Mn2 O1N 103.6(13) . .
O1N' Mn2 O1N 74(2) 2_665 .
O1N' Mn2 O1N 26.4(17) . .
O2 Mn2 O1N 90.9(11) 6_556 2_665
O2 Mn2 O1N 171.0(12) 5_766 2_665
O1 Mn2 O1N 103.6(13) 2_665 2_665
O1 Mn2 O1N 75.8(14) . 2_665
O1N' Mn2 O1N 26.4(17) 2_665 2_665
O1N' Mn2 O1N 74(2) . 2_665
O1N Mn2 O1N 89.5(19) . 2_665
Mn1 C1C O1C 179(3) . .
Mn1 C2C O2C 176(8) . .
C1 N1 C5 121(2) . .
C1 N1 Mn1 114.8(17) . .
C5 N1 Mn1 124.2(17) . .
N1 C1 C2 124(2) . .
N1 C1 C1 115.6(14) . 4_565
C2 C1 C1 120.6(14) . 4_565
C3 C2 C1 115(2) . .
C3 C2 H2A 122.3 . .
C1 C2 H2A 122.3 . .
C4 C3 C2 121(2) . .
C4 C3 H3A 119.3 . .
C2 C3 H3A 119.3 . .
C3 C4 C5 118(2) . .
C3 C4 C6 123(2) . .
C5 C4 C6 119(2) . .
N1 C5 C4 120(2) . .
N1 C5 H5A 119.9 . .
C4 C5 H5A 119.9 . .
O1 C6 O2 131(3) . .
O1 C6 C4 115(3) . .
O2 C6 C4 114(2) . .
C6 O2 Mn2 131.6(19) . 5_766
C6 O1 Mn2 146(2) . .
C1NC O1N Mn2 108(3) . .
C1NC O1N' Mn2 126(6) . .
C1NE N1N C1NB 125(4) . .
C1NE N1N C1NA 30(6) . .
C1NB N1N C1NA 115(3) . .
C1NE N1N C1ND 115(3) . .
C1NB N1N C1ND 33(5) . .
C1NA N1N C1ND 125(3) . .
C1NE N1N C1NC 117.6(18) . .
C1NB N1N C1NC 117.6(18) . .
C1NA N1N C1NC 117.6(18) . .
C1ND N1N C1NC 117.5(18) . .
O1N' C1NC O1N 57(4) . .
O1N' C1NC N1N 127(6) . .
O1N C1NC N1N 119(3) . .
loop_
_geom_bond_atom_site_label_1
_geom_bond_atom_site_label_2
_geom_bond_distance
_geom_bond_site_symmetry_2
Mn1 C1C 1.51(4) .
Mn1 C2C 1.51(4) .
Mn1 N1 1.966(19) .
Mn1 Cl1 2.400(12) .
Mn1 Cl1' 2.400(15) .
Mn2 O2 2.02(2) 5_766
Mn2 O1 2.04(3) .
Mn2 O1N' 2.18(6) .
Mn2 O1N 2.30(4) .
C1C O1C 1.57(5) .
O2C C2C 1.57(5) .
N1 C1 1.25(3) .
N1 C5 1.34(3) .
C1 C2 1.38(3) .
C1 C1 1.43(4) 4_565
C2 C3 1.37(3) .
C2 H2A 0.9500 .
C3 C4 1.34(3) .
C3 H3A 0.9500 .
C4 C5 1.35(3) .
C4 C6 1.50(4) .
C5 H5A 0.9500 .
C6 O1 1.22(3) .
C6 O2 1.29(3) .
O1N C1NC 1.15(5) .
C1NB N1N 1.46(3) .
C1NA N1N 1.46(3) .
O1N' C1NC 0.99(6) .
C1ND N1N 1.46(3) .
C1NE N1N 1.46(3) .
N1N C1NC 1.47(5) .
